Repository: humzkhan/Adaptive_learning

File: singleLayerData/1%/PBT/0.8mm.csv
Transmission Line And Free Space Method 18.0.18011201,,,,,,,,,,,,,,
Keysight Technologies,N5232B,MY57181309,A.13.20.12,,,,,,,,,,,
,,,,,,,,,,,,,,
Ch 1,,,,,,,,,,,,,,
Ports:, 1 & 2,,,,,,,,,,,,,
Measurement Model:, Reflection/Transmission Mu and Epsilon,,,,,,,,,,,,,
Sample Holder Type:, Waveguide,,,,,,,,,,,,,
Cutoff Frequency:, 9.487103 GHz,,,,,,,,,,,,,
Sample Holder Length:, 6.500000 mm,,,,,,,,,,,,,
Distance to Sample:, 0.000000 mm,,,,,,,,,,,,,
Sample Thickness:, 0.900000 mm,,,,,,,,,,,,,
IFBW:, 300.000000 Hz,,,,,,,,,,,,,
Power:, 0.000000 dBm,,,,,,,,,,,,,
Date:,"Wednesday, November 16, 2022 01:05:36",,,,,,,,,,,,,
frequency(Hz),Tr 2  S11(LinM),Tr 3  S21(LinM),Tr 1  Data(e'),Tr 4  Data(e''),Tr 5  Data(u'),Tr 6  Data(u''),,R,T,A,,SEr,Set,Sea
12400000000,6.41E-01,4.83E-01,7.12E+00,4.74E+00,1.05E+00,5.33E-03,,0.41,0.23,0.36,,2.30,6.32,4.03
12456565657,6.35E-01,4.84E-01,7.11E+00,4.73E+00,1.05E+00,8.38E-03,,0.40,0.23,0.36,,2.25,6.31,4.07
12513131313,6.37E-01,4.85E-01,7.12E+00,4.72E+00,1.04E+00,1.26E-04,,0.41,0.24,0.36,,2.26,6.28,4.02
12569696970,6.33E-01,4.86E-01,7.09E+00,4.71E+00,1.06E+00,6.99E-03,,0.40,0.24,0.36,,2.23,6.27,4.04
12626262626,6.34E-01,4.87E-01,7.09E+00,4.71E+00,1.05E+00,6.05E-03,,0.40,0.24,0.36,,2.24,6.26,4.02
12682828283,6.33E-01,4.88E-01,7.07E+00,4.69E+00,1.06E+00,8.61E-03,,0.40,0.24,0.36,,2.22,6.23,4.01
12739393939,6.30E-01,4.88E-01,7.07E+00,4.69E+00,1.05E+00,1.06E-02,,0.40,0.24,0.36,,2.20,6.22,4.02
12795959596,6.30E-01,4.91E-01,7.05E+00,4.68E+00,1.06E+00,5.27E-03,,0.40,0.24,0.36,,2.20,6.18,3.98
12852525253,6.26E-01,4.90E-01,7.04E+00,4.66E+00,1.05E+00,1.24E-02,,0.39,0.24,0.37,,2.16,6.19,4.03
12909090909,6.29E-01,4.92E-01,7.02E+00,4.66E+00,1.07E+00,1.05E-02,,0.40,0.24,0.36,,2.18,6.16,3.97
12965656566,6.24E-01,4.92E-01,7.01E+00,4.64E+00,1.05E+00,1.74E-02,,0.39,0.24,0.37,,2.14,6.16,4.02
13022222222,6.27E-01,4.93E-01,7.01E+00,4.64E+00,1.06E+00,1.64E-02,,0.39,0.24,0.36,,2.17,6.14,3.96
13078787879,6.24E-01,4.95E-01,6.99E+00,4.62E+00,1.06E+00,1.47E-02,,0.39,0.24,0.37,,2.14,6.11,3.97
13135353535,6.26E-01,4.95E-01,6.99E+00,4.62E+00,1.07E+00,1.70E-02,,0.39,0.24,0.36,,2.16,6.11,3.95
13191919192,6.23E-01,4.95E-01,6.96E+00,4.61E+00,1.07E+00,2.35E-02,,0.39,0.25,0.37,,2.13,6.10,3.97
13248484848,6.23E-01,4.95E-01,6.97E+00,4.59E+00,1.05E+00,2.36E-02,,0.39,0.25,0.37,,2.14,6.10,3.96
13305050505,6.23E-01,4.98E-01,6.94E+00,4.57E+00,1.06E+00,2.20E-02,,0.39,0.25,0.36,,2.13,6.06,3.93
13361616162,6.22E-01,4.98E-01,6.95E+00,4.58E+00,1.05E+00,1.25E-02,,0.39,0.25,0.37,,2.12,6.06,3.94
13418181818,6.23E-01,4.99E-01,6.94E+00,4.54E+00,1.06E+00,2.04E-02,,0.39,0.25,0.36,,2.13,6.04,3.91
13474747475,6.21E-01,4.99E-01,6.91E+00,4.56E+00,1.07E+00,2.18E-02,,0.39,0.25,0.37,,2.12,6.04,3.92
13531313131,6.23E-01,5.00E-01,6.90E+00,4.50E+00,1.01E+00,3.45E-02,,0.39,0.25,0.36,,2.14,6.03,3.89
13587878788,6.19E-01,4.99E-01,6.89E+00,4.50E+00,1.02E+00,3.31E-02,,0.38,0.25,0.37,,2.10,6.03,3.93
13644444444,6.22E-01,5.02E-01,6.90E+00,4.46E+00,9.96E-01,2.01E-02,,0.39,0.25,0.36,,2.12,5.99,3.86
13701010101,6.17E-01,5.01E-01,6.88E+00,4.47E+00,1.03E+00,2.39E-02,,0.38,0.25,0.37,,2.08,6.00,3.92
13757575758,6.19E-01,5.02E-01,6.88E+00,4.45E+00,1.02E+00,2.36E-02,,0.38,0.25,0.36,,2.10,5.98,3.88
13814141414,6.17E-01,5.03E-01,6.85E+00,4.44E+00,1.03E+00,3.45E-02,,0.38,0.25,0.37,,2.08,5.98,3.90
13870707071,6.20E-01,5.03E-01,6.86E+00,4.44E+00,1.03E+00,3.41E-02,,0.38,0.25,0.36,,2.11,5.96,3.86
13927272727,6.16E-01,5.04E-01,6.83E+00,4.42E+00,1.02E+00,4.24E-02,,0.38,0.25,0.37,,2.07,5.95,3.88
13983838384,6.16E-01,5.04E-01,6.86E+00,4.40E+00,1.01E+00,2.76E-02,,0.38,0.25,0.37,,2.07,5.96,3.89
14040404040,6.13E-01,5.05E-01,6.83E+00,4.39E+00,1.02E+00,2.78E-02,,0.38,0.25,0.37,,2.05,5.94,3.89
14096969697,6.14E-01,5.04E-01,6.86E+00,4.41E+00,1.03E+00,2.28E-02,,0.38,0.25,0.37,,2.06,5.95,3.89
14153535354,6.17E-01,5.05E-01,6.81E+00,4.39E+00,1.03E+00,4.04E-02,,0.38,0.25,0.37,,2.08,5.94,3.86
14210101010,6.15E-01,5.07E-01,6.83E+00,4.38E+00,1.02E+00,3.36E-02,,0.38,0.26,0.36,,2.07,5.90,3.83
14266666667,6.16E-01,5.04E-01,6.80E+00,4.37E+00,1.02E+00,5.27E-02,,0.38,0.25,0.37,,2.07,5.95,3.88
14323232323,6.12E-01,5.07E-01,6.84E+00,4.35E+00,1.00E+00,1.74E-02,,0.37,0.26,0.37,,2.04,5.91,3.87
14379797980,6.13E-01,5.05E-01,6.82E+00,4.34E+00,1.02E+00,3.39E-02,,0.38,0.25,0.37,,2.05,5.94,3.90
14436363636,6.12E-01,5.08E-01,6.83E+00,4.35E+00,1.02E+00,1.81E-02,,0.37,0.26,0.37,,2.04,5.88,3.84
14492929293,6.17E-01,5.06E-01,6.81E+00,4.33E+00,1.02E+00,4.38E-02,,0.38,0.26,0.36,,2.08,5.91,3.83
14549494949,6.14E-01,5.07E-01,6.80E+00,4.33E+00,1.01E+00,3.88E-02,,0.38,0.26,0.37,,2.06,5.90,3.84
14606060606,6.16E-01,5.08E-01,6.79E+00,4.30E+00,1.01E+00,3.32E-02,,0.38,0.26,0.36,,2.07,5.88,3.81
14662626263,6.10E-01,5.06E-01,6.79E+00,4.29E+00,9.91E-01,2.94E-02,,0.37,0.26,0.37,,2.02,5.91,3.89
14719191919,6.12E-01,5.11E-01,6.80E+00,4.27E+00,1.01E+00,2.02E-02,,0.38,0.26,0.36,,2.04,5.84,3.79
14775757576,6.10E-01,5.07E-01,6.77E+00,4.30E+00,1.02E+00,3.07E-02,,0.37,0.26,0.37,,2.02,5.90,3.88
14832323232,6.16E-01,5.10E-01,6.79E+00,4.28E+00,1.02E+00,2.55E-02,,0.38,0.26,0.36,,2.07,5.84,3.77
14888888889,6.14E-01,5.07E-01,6.75E+00,4.27E+00,1.00E+00,4.88E-02,,0.38,0.26,0.37,,2.06,5.90,3.84
14945454545,6.12E-01,5.11E-01,6.75E+00,4.24E+00,9.98E-01,3.05E-02,,0.37,0.26,0.36,,2.04,5.84,3.80
15002020202,6.10E-01,5.09E-01,6.74E+00,4.26E+00,1.01E+00,2.95E-02,,0.37,0.26,0.37,,2.02,5.86,3.84
15058585859,6.08E-01,5.11E-01,6.76E+00,4.23E+00,9.97E-01,1.76E-02,,0.37,0.26,0.37,,2.00,5.84,3.84
15115151515,6.12E-01,5.09E-01,6.75E+00,4.25E+00,1.02E+00,2.78E-02,,0.37,0.26,0.37,,2.04,5.86,3.82
15171717172,6.11E-01,5.08E-01,6.72E+00,4.22E+00,9.99E-01,4.19E-02,,0.37,0.26,0.37,,2.03,5.87,3.85
15228282828,6.15E-01,5.12E-01,6.72E+00,4.23E+00,1.01E+00,2.98E-02,,0.38,0.26,0.36,,2.06,5.82,3.76
15284848485,6.11E-01,5.11E-01,6.73E+00,4.21E+00,9.95E-01,2.26E-02,,0.37,0.26,0.36,,2.03,5.82,3.79
15341414141,6.10E-01,5.12E-01,6.72E+00,4.21E+00,1.01E+00,2.28E-02,,0.37,0.26,0.37,,2.02,5.82,3.80
15397979798,6.10E-01,5.10E-01,6.72E+00,4.20E+00,1.01E+00,2.22E-02,,0.37,0.26,0.37,,2.02,5.84,3.82
15454545455,6.11E-01,5.11E-01,6.71E+00,4.20E+00,1.00E+00,2.37E-02,,0.37,0.26,0.37,,2.03,5.84,3.80
15511111111,6.13E-01,5.11E-01,6.71E+00,4.19E+00,1.00E+00,2.65E-02,,0.38,0.26,0.36,,2.05,5.83,3.78
15567676768,6.14E-01,5.13E-01,6.70E+00,4.18E+00,9.98E-01,2.44E-02,,0.38,0.26,0.36,,2.05,5.80,3.74
15624242424,6.13E-01,5.11E-01,6.71E+00,4.18E+00,9.96E-01,2.59E-02,,0.38,0.26,0.36,,2.04,5.83,3.79
15680808081,6.11E-01,5.11E-01,6.69E+00,4.16E+00,9.93E-01,2.54E-02,,0.37,0.26,0.37,,2.03,5.83,3.80
15737373737,6.10E-01,5.11E-01,6.69E+00,4.15E+00,9.85E-01,2.30E-02,,0.37,0.26,0.37,,2.02,5.84,3.82
15793939394,6.13E-01,5.13E-01,6.69E+00,4.13E+00,9.91E-01,1.89E-02,,0.38,0.26,0.36,,2.04,5.80,3.76
15850505051,6.11E-01,5.13E-01,6.68E+00,4.13E+00,9.91E-01,2.26E-02,,0.37,0.26,0.36,,2.03,5.80,3.77
15907070707,6.13E-01,5.13E-01,6.67E+00,4.13E+00,9.99E-01,2.38E-02,,0.38,0.26,0.36,,2.05,5.80,3.75
15963636364,6.09E-01,5.12E-01,6.66E+00,4.12E+00,9.85E-01,2.72E-02,,0.37,0.26,0.37,,2.01,5.82,3.81
16020202020,6.10E-01,5.13E-01,6.65E+00,4.10E+00,9.87E-01,2.31E-02,,0.37,0.26,0.36,,2.02,5.80,3.78
16076767677,6.08E-01,5.13E-01,6.66E+00,4.10E+00,9.92E-01,1.78E-02,,0.37,0.26,0.37,,2.01,5.79,3.79
16133333333,6.11E-01,5.15E-01,6.64E+00,4.07E+00,9.89E-01,1.96E-02,,0.37,0.26,0.36,,2.03,5.77,3.74
16189898990,6.10E-01,5.14E-01,6.64E+00,4.10E+00,1.00E+00,1.59E-02,,0.37,0.26,0.36,,2.02,5.78,3.75
16246464646,6.11E-01,5.15E-01,6.62E+00,4.06E+00,9.90E-01,2.12E-02,,0.37,0.27,0.36,,2.03,5.77,3.73
16303030303,6.12E-01,5.16E-01,6.63E+00,4.08E+00,1.01E+00,1.13E-02,,0.37,0.27,0.36,,2.04,5.75,3.71
16359595960,6.13E-01,5.16E-01,6.62E+00,4.06E+00,1.00E+00,1.69E-02,,0.38,0.27,0.36,,2.05,5.74,3.70
16416161616,6.14E-01,5.16E-01,6.62E+00,4.08E+00,1.01E+00,1.21E-02,,0.38,0.27,0.36,,2.06,5.74,3.69
16472727273,6.12E-01,5.15E-01,6.62E+00,4.06E+00,1.00E+00,1.45E-02,,0.37,0.27,0.36,,2.04,5.77,3.73
16529292929,6.14E-01,5.17E-01,6.63E+00,4.07E+00,1.01E+00,2.43E-03,,0.38,0.27,0.36,,2.05,5.73,3.68
16585858586,6.11E-01,5.14E-01,6.63E+00,4.06E+00,1.01E+00,1.07E-02,,0.37,0.26,0.36,,2.03,5.78,3.74
16642424242,6.17E-01,5.16E-01,6.61E+00,4.07E+00,1.01E+00,1.13E-02,,0.38,0.27,0.35,,2.08,5.74,3.66
16698989899,6.15E-01,5.13E-01,6.62E+00,4.07E+00,1.01E+00,2.22E-02,,0.38,0.26,0.36,,2.06,5.79,3.73
16755555556,6.18E-01,5.15E-01,6.60E+00,4.06E+00,1.00E+00,1.34E-02,,0.38,0.27,0.35,,2.09,5.77,3.68
16812121212,6.14E-01,5.14E-01,6.63E+00,4.05E+00,1.00E+00,7.82E-03,,0.38,0.26,0.36,,2.05,5.79,3.73
16868686869,6.14E-01,5.12E-01,6.60E+00,4.04E+00,1.00E+00,1.54E-02,,0.38,0.26,0.36,,2.05,5.81,3.76
16925252525,6.15E-01,5.13E-01,6.62E+00,4.04E+00,1.00E+00,9.94E-03,,0.38,0.26,0.36,,2.06,5.79,3.73
16981818182,6.16E-01,5.12E-01,6.58E+00,4.03E+00,9.96E-01,2.68E-02,,0.38,0.26,0.36,,2.07,5.82,3.75
17038383838,6.18E-01,5.15E-01,6.61E+00,4.02E+00,9.89E-01,1.32E-02,,0.38,0.26,0.35,,2.09,5.77,3.68
17094949495,6.14E-01,5.12E-01,6.56E+00,4.00E+00,9.85E-01,2.48E-02,,0.38,0.26,0.36,,2.06,5.81,3.76
17151515152,6.15E-01,5.14E-01,6.59E+00,4.00E+00,9.84E-01,5.38E-03,,0.38,0.26,0.36,,2.06,5.77,3.71
17208080808,6.12E-01,5.14E-01,6.57E+00,3.98E+00,9.95E-01,9.65E-03,,0.37,0.26,0.36,,2.03,5.78,3.74
17264646465,6.15E-01,5.14E-01,6.57E+00,4.00E+00,9.98E-01,5.89E-03,,0.38,0.26,0.36,,2.06,5.77,3.71
17321212121,6.15E-01,5.16E-01,6.56E+00,3.98E+00,9.98E-01,1.49E-02,,0.38,0.27,0.36,,2.06,5.75,3.69
17377777778,6.15E-01,5.14E-01,6.53E+00,3.99E+00,9.96E-01,1.87E-02,,0.38,0.26,0.36,,2.06,5.79,3.72
17434343434,6.14E-01,5.16E-01,6.54E+00,3.96E+00,9.90E-01,1.38E-02,,0.38,0.27,0.36,,2.06,5.75,3.69
17490909091,6.13E-01,5.14E-01,6.53E+00,3.97E+00,9.94E-01,1.01E-02,,0.38,0.26,0.36,,2.04,5.78,3.74
17547474747,6.13E-01,5.15E-01,6.54E+00,3.95E+00,9.95E-01,1.04E-02,,0.38,0.27,0.36,,2.05,5.77,3.72
17604040404,6.13E-01,5.13E-01,6.53E+00,3.97E+00,1.01E+00,1.21E-02,,0.38,0.26,0.36,,2.05,5.79,3.74
17660606061,6.16E-01,5.14E-01,6.52E+00,3.95E+00,9.92E-01,2.01E-02,,0.38,0.26,0.36,,2.07,5.78,3.71
17717171717,6.17E-01,5.15E-01,6.52E+00,3.95E+00,9.98E-01,1.29E-02,,0.38,0.27,0.35,,2.08,5.76,3.69
17773737374,6.17E-01,5.14E-01,6.51E+00,3.92E+00,9.82E-01,1.58E-02,,0.38,0.26,0.36,,2.08,5.78,3.70
17830303030,6.16E-01,5.15E-01,6.51E+00,3.92E+00,9.95E-01,4.97E-03,,0.38,0.27,0.36,,2.07,5.76,3.69
17886868687,6.14E-01,5.14E-01,6.51E+00,3.92E+00,9.93E-01,5.86E-03,,0.38,0.26,0.36,,2.06,5.78,3.72
17943434343,6.16E-01,5.16E-01,6.51E+00,3.93E+00,9.99E-01,8.98E-04,,0.38,0.27,0.35,,2.08,5.75,3.68
18000000000,6.14E-01,5.14E-01,6.50E+00,3.93E+00,1.00E+00,1.11E-02,,0.38,0.26,0.36,,2.06,5.79,3.73
,,,,,,,,,,,,,,
,,,,,,,,,,,,,,
,,,,,,,,0.38,0.26,0.36,,2.08,5.90,3.82

File: singleLayerData/1%/PBT/1%-PBT-2mm.csv
Transmission Line And Free Space Method 18.0.18011201,,,,,,,,,,,,,,
Keysight Technologies,N5232B,MY57181309,A.13.20.12,,,,,,,,,,,
,,,,,,,,,,,,,,
Ch 1,,,,,,,,,,,,,,
Ports:, 1 & 2,,,,,,,,,,,,,
Measurement Model:, Reflection/Transmission Mu and Epsilon,,,,,,,,,,,,,
Sample Holder Type:, Waveguide,,,,,,,,,,,,,
Cutoff Frequency:, 9.487103 GHz,,,,,,,,,,,,,
Sample Holder Length:, 6.500000 mm,,,,,,,,,,,,,
Distance to Sample:, 0.000000 mm,,,,,,,,,,,,,
Sample Thickness:, 2.800000 mm,,,,,,,,,,,,,
IFBW:, 300.000000 Hz,,,,,,,,,,,,,
Power:, 0.000000 dBm,,,,,,,,,,,,,
Date:,"Tuesday, November 22, 2022 17:08:18",,,,,,,,,,,,,
frequency(Hz),Tr 1  Data(e'),Tr 2  Data(e''),Tr 3  Data(u'),Tr 4  Data(u''),Tr 5  S11(LinM),Tr 6  S21(LinM),,R,T,A,,SEr,Set,Sea
12400000000,8.93E+00,4.10E+00,9.86E-01,3.91E-02,7.39E-01,3.20E-01,,0.547,0.102,0.351,,3.436,9.908,6.472
12456565657,8.88E+00,4.11E+00,9.86E-01,3.67E-02,7.33E-01,3.22E-01,,0.537,0.104,0.359,,3.346,9.845,6.499
12513131313,8.95E+00,4.09E+00,9.82E-01,3.82E-02,7.31E-01,3.23E-01,,0.534,0.104,0.361,,3.321,9.816,6.496
12569696970,8.88E+00,4.13E+00,9.87E-01,3.37E-02,7.25E-01,3.25E-01,,0.525,0.106,0.369,,3.235,9.763,6.528
12626262626,8.91E+00,4.11E+00,9.83E-01,3.65E-02,7.24E-01,3.26E-01,,0.524,0.106,0.370,,3.224,9.745,6.521
12682828283,8.83E+00,4.15E+00,9.90E-01,3.33E-02,7.18E-01,3.28E-01,,0.515,0.107,0.378,,3.141,9.687,6.545
12739393939,8.86E+00,4.08E+00,9.83E-01,3.88E-02,7.17E-01,3.29E-01,,0.514,0.108,0.378,,3.133,9.666,6.533
12795959596,8.77E+00,4.11E+00,9.91E-01,3.70E-02,7.09E-01,3.30E-01,,0.503,0.109,0.388,,3.033,9.624,6.591
12852525253,8.85E+00,4.03E+00,9.81E-01,4.04E-02,7.10E-01,3.32E-01,,0.503,0.110,0.386,,3.040,9.572,6.531
12909090909,8.72E+00,4.09E+00,9.93E-01,3.92E-02,7.01E-01,3.32E-01,,0.491,0.111,0.398,,2.937,9.565,6.628
12965656566,8.79E+00,4.00E+00,9.83E-01,4.30E-02,7.02E-01,3.35E-01,,0.492,0.112,0.395,,2.944,9.495,6.550
13022222222,8.67E+00,4.00E+00,9.92E-01,4.59E-02,6.95E-01,3.36E-01,,0.483,0.113,0.404,,2.867,9.485,6.618
13078787879,8.78E+00,4.01E+00,9.84E-01,4.01E-02,6.95E-01,3.38E-01,,0.484,0.115,0.402,,2.870,9.411,6.542
13135353535,8.68E+00,3.94E+00,9.89E-01,4.70E-02,6.89E-01,3.39E-01,,0.475,0.115,0.410,,2.796,9.394,6.598
13191919192,8.76E+00,4.05E+00,9.87E-01,3.69E-02,6.89E-01,3.40E-01,,0.474,0.116,0.410,,2.792,9.364,6.572
13248484848,8.66E+00,3.93E+00,9.89E-01,4.81E-02,6.82E-01,3.42E-01,,0.465,0.117,0.418,,2.718,9.320,6.602
13305050505,8.67E+00,4.05E+00,9.92E-01,3.89E-02,6.80E-01,3.42E-01,,0.463,0.117,0.420,,2.699,9.316,6.617
13361616162,8.68E+00,3.88E+00,9.85E-01,5.00E-02,6.75E-01,3.44E-01,,0.456,0.119,0.425,,2.645,9.257,6.612
13418181818,8.72E+00,4.02E+00,9.85E-01,3.75E-02,6.76E-01,3.45E-01,,0.457,0.119,0.424,,2.655,9.243,6.588
13474747475,8.74E+00,3.96E+00,9.84E-01,4.29E-02,6.71E-01,3.46E-01,,0.450,0.120,0.430,,2.597,9.225,6.628
13531313131,8.83E+00,4.31E+00,9.84E-01,1.28E-02,6.72E-01,3.48E-01,,0.452,0.121,0.427,,2.609,9.171,6.562
13587878788,8.74E+00,4.17E+00,9.90E-01,2.81E-02,6.65E-01,3.47E-01,,0.443,0.120,0.437,,2.540,9.193,6.653
13644444444,8.78E+00,4.25E+00,9.85E-01,1.84E-02,6.63E-01,3.49E-01,,0.439,0.122,0.439,,2.514,9.135,6.622
13701010101,8.83E+00,4.06E+00,9.78E-01,3.40E-02,6.61E-01,3.49E-01,,0.436,0.122,0.442,,2.490,9.137,6.648
13757575758,8.88E+00,4.27E+00,9.77E-01,1.36E-02,6.57E-01,3.52E-01,,0.432,0.124,0.444,,2.459,9.076,6.618
13814141414,8.93E+00,4.17E+00,9.72E-01,2.37E-02,6.58E-01,3.52E-01,,0.433,0.124,0.443,,2.465,9.079,6.614
13870707071,8.76E+00,4.34E+00,9.87E-01,1.06E-02,6.51E-01,3.51E-01,,0.423,0.124,0.453,,2.391,9.082,6.691
13927272727,8.87E+00,4.12E+00,9.73E-01,3.03E-02,6.52E-01,3.53E-01,,0.425,0.125,0.450,,2.403,9.038,6.635
13983838384,8.70E+00,4.14E+00,9.86E-01,2.75E-02,6.40E-01,3.54E-01,,0.409,0.125,0.465,,2.287,9.025,6.738
14040404040,8.96E+00,4.04E+00,9.63E-01,3.34E-02,6.43E-01,3.55E-01,,0.413,0.126,0.461,,2.316,8.990,6.675
14096969697,8.86E+00,4.17E+00,9.74E-01,2.11E-02,6.36E-01,3.56E-01,,0.405,0.127,0.469,,2.252,8.976,6.724
14153535354,8.96E+00,4.21E+00,9.65E-01,2.01E-02,6.40E-01,3.55E-01,,0.409,0.126,0.464,,2.288,8.991,6.703
14210101010,8.68E+00,4.12E+00,9.88E-01,2.81E-02,6.29E-01,3.58E-01,,0.396,0.128,0.476,,2.190,8.929,6.739
14266666667,8.76E+00,4.14E+00,9.77E-01,2.79E-02,6.29E-01,3.57E-01,,0.395,0.127,0.478,,2.185,8.955,6.771
14323232323,8.74E+00,3.97E+00,9.78E-01,3.76E-02,6.19E-01,3.60E-01,,0.384,0.130,0.486,,2.103,8.866,6.763
14379797980,8.82E+00,4.09E+00,9.71E-01,2.76E-02,6.18E-01,3.58E-01,,0.382,0.128,0.490,,2.090,8.930,6.839
14436363636,8.77E+00,4.03E+00,9.77E-01,3.10E-02,6.14E-01,3.61E-01,,0.378,0.130,0.492,,2.059,8.856,6.797
14492929293,8.74E+00,4.28E+00,9.79E-01,1.17E-02,6.15E-01,3.59E-01,,0.378,0.129,0.493,,2.064,8.900,6.836
14549494949,8.63E+00,3.99E+00,9.86E-01,3.76E-02,6.10E-01,3.62E-01,,0.372,0.131,0.498,,2.018,8.837,6.819
14606060606,8.68E+00,4.21E+00,9.82E-01,1.61E-02,6.04E-01,3.63E-01,,0.365,0.132,0.504,,1.970,8.804,6.834
14662626263,8.68E+00,3.89E+00,9.77E-01,4.35E-02,6.02E-01,3.62E-01,,0.362,0.131,0.507,,1.951,8.818,6.867
14719191919,8.70E+00,4.25E+00,9.79E-01,1.03E-02,5.95E-01,3.63E-01,,0.353,0.132,0.515,,1.894,8.810,6.916
14775757576,8.73E+00,3.96E+00,9.73E-01,3.62E-02,5.98E-01,3.62E-01,,0.358,0.131,0.511,,1.923,8.823,6.900
14832323232,8.68E+00,4.31E+00,9.79E-01,3.60E-03,5.91E-01,3.65E-01,,0.350,0.133,0.517,,1.868,8.757,6.890
14888888889,8.65E+00,4.05E+00,9.80E-01,2.98E-02,5.94E-01,3.64E-01,,0.352,0.132,0.515,,1.887,8.784,6.897
14945454545,8.55E+00,4.15E+00,9.87E-01,1.85E-02,5.82E-01,3.66E-01,,0.339,0.134,0.527,,1.798,8.740,6.943
15002020202,8.75E+00,4.06E+00,9.68E-01,2.72E-02,5.87E-01,3.64E-01,,0.345,0.133,0.523,,1.835,8.768,6.933
15058585859,8.63E+00,4.06E+00,9.77E-01,2.44E-02,5.77E-01,3.65E-01,,0.333,0.134,0.534,,1.757,8.742,6.986
15115151515,8.79E+00,4.16E+00,9.64E-01,1.67E-02,5.82E-01,3.65E-01,,0.339,0.133,0.528,,1.795,8.752,6.957
15171717172,8.60E+00,4.09E+00,9.80E-01,2.10E-02,5.75E-01,3.68E-01,,0.330,0.135,0.535,,1.740,8.690,6.950
15228282828,8.72E+00,4.25E+00,9.68E-01,9.66E-03,5.77E-01,3.67E-01,,0.332,0.134,0.533,,1.755,8.714,6.958
15284848485,8.54E+00,3.97E+00,9.82E-01,3.27E-02,5.67E-01,3.67E-01,,0.322,0.135,0.543,,1.686,8.704,7.018
15341414141,8.74E+00,4.12E+00,9.63E-01,1.86E-02,5.69E-01,3.67E-01,,0.324,0.135,0.541,,1.701,8.711,7.010
15397979798,8.65E+00,3.99E+00,9.71E-01,2.95E-02,5.62E-01,3.67E-01,,0.316,0.135,0.549,,1.651,8.704,7.054
15454545455,8.81E+00,4.15E+00,9.56E-01,1.43E-02,5.64E-01,3.69E-01,,0.318,0.136,0.546,,1.664,8.664,7.000
15511111111,8.64E+00,4.02E+00,9.72E-01,2.67E-02,5.60E-01,3.68E-01,,0.314,0.136,0.551,,1.635,8.679,7.045
15567676768,8.72E+00,4.19E+00,9.62E-01,1.05E-02,5.59E-01,3.70E-01,,0.312,0.137,0.551,,1.626,8.642,7.016
15624242424,8.61E+00,3.93E+00,9.72E-01,3.51E-02,5.55E-01,3.68E-01,,0.308,0.135,0.556,,1.602,8.693,7.091
15680808081,8.73E+00,4.09E+00,9.58E-01,1.70E-02,5.51E-01,3.70E-01,,0.304,0.137,0.560,,1.572,8.641,7.068
15737373737,8.74E+00,3.96E+00,9.58E-01,3.02E-02,5.52E-01,3.69E-01,,0.305,0.136,0.559,,1.579,8.651,7.072
15793939394,8.70E+00,4.20E+00,9.61E-01,7.09E-03,5.44E-01,3.70E-01,,0.296,0.137,0.567,,1.526,8.643,7.118
15850505051,8.73E+00,4.01E+00,9.59E-01,2.52E-02,5.48E-01,3.70E-01,,0.300,0.137,0.563,,1.551,8.638,7.087
15907070707,8.61E+00,4.13E+00,9.68E-01,1.29E-02,5.39E-01,3.69E-01,,0.291,0.136,0.573,,1.491,8.649,7.158
15963636364,8.71E+00,3.99E+00,9.58E-01,2.73E-02,5.43E-01,3.70E-01,,0.295,0.137,0.568,,1.519,8.648,7.128
16020202020,8.66E+00,4.07E+00,9.61E-01,1.67E-02,5.35E-01,3.70E-01,,0.286,0.137,0.577,,1.464,8.625,7.161
16076767677,8.77E+00,4.09E+00,9.52E-01,1.71E-02,5.38E-01,3.70E-01,,0.289,0.137,0.574,,1.482,8.638,7.155
16133333333,8.65E+00,4.11E+00,9.61E-01,1.27E-02,5.30E-01,3.71E-01,,0.281,0.138,0.582,,1.431,8.615,7.184
16189898990,8.71E+00,4.11E+00,9.55E-01,1.50E-02,5.31E-01,3.69E-01,,0.282,0.136,0.582,,1.440,8.662,7.223
16246464646,8.61E+00,4.02E+00,9.63E-01,2.05E-02,5.25E-01,3.70E-01,,0.276,0.137,0.587,,1.400,8.626,7.225
16303030303,8.72E+00,4.09E+00,9.52E-01,1.54E-02,5.25E-01,3.69E-01,,0.276,0.136,0.588,,1.403,8.667,7.264
16359595960,8.56E+00,4.01E+00,9.68E-01,2.11E-02,5.20E-01,3.69E-01,,0.271,0.136,0.593,,1.370,8.654,7.284
16416161616,8.67E+00,4.10E+00,9.56E-01,1.34E-02,5.20E-01,3.69E-01,,0.271,0.136,0.593,,1.370,8.657,7.287
16472727273,8.51E+00,3.93E+00,9.70E-01,2.83E-02,5.14E-01,3.68E-01,,0.264,0.136,0.600,,1.333,8.675,7.342
16529292929,8.67E+00,4.06E+00,9.53E-01,1.58E-02,5.12E-01,3.69E-01,,0.262,0.136,0.601,,1.321,8.650,7.329
16585858586,8.56E+00,3.90E+00,9.64E-01,2.97E-02,5.10E-01,3.68E-01,,0.260,0.136,0.604,,1.310,8.679,7.370
16642424242,8.65E+00,4.11E+00,9.54E-01,9.28E-03,5.10E-01,3.70E-01,,0.260,0.137,0.603,,1.310,8.640,7.330
16698989899,8.50E+00,3.93E+00,9.70E-01,2.65E-02,5.09E-01,3.68E-01,,0.259,0.136,0.606,,1.300,8.680,7.381
16755555556,8.56E+00,4.10E+00,9.61E-01,9.22E-03,5.06E-01,3.69E-01,,0.256,0.136,0.608,,1.283,8.654,7.370
16812121212,8.55E+00,3.93E+00,9.62E-01,2.55E-02,5.03E-01,3.68E-01,,0.253,0.136,0.611,,1.267,8.675,7.408
16868686869,8.57E+00,4.08E+00,9.57E-01,1.06E-02,4.98E-01,3.68E-01,,0.248,0.136,0.616,,1.240,8.675,7.436
16925252525,8.64E+00,4.05E+00,9.51E-01,1.29E-02,5.01E-01,3.69E-01,,0.251,0.136,0.613,,1.253,8.665,7.412
16981818182,8.51E+00,4.16E+00,9.61E-01,8.63E-04,4.98E-01,3.67E-01,,0.248,0.135,0.617,,1.237,8.698,7.460
17038383838,8.60E+00,4.09E+00,9.54E-01,9.12E-03,5.00E-01,3.68E-01,,0.250,0.135,0.614,,1.252,8.682,7.430
17094949495,8.46E+00,4.12E+00,9.64E-01,5.08E-03,4.93E-01,3.67E-01,,0.244,0.135,0.622,,1.212,8.712,7.500
17151515152,8.63E+00,4.06E+00,9.48E-01,1.23E-02,4.96E-01,3.67E-01,,0.246,0.135,0.619,,1.227,8.708,7.481
17208080808,8.54E+00,4.13E+00,9.55E-01,3.14E-03,4.89E-01,3.66E-01,,0.239,0.134,0.627,,1.185,8.734,7.549
17264646465,8.69E+00,4.09E+00,9.40E-01,9.13E-03,4.95E-01,3.66E-01,,0.245,0.134,0.622,,1.219,8.736,7.518
17321212121,8.50E+00,4.17E+00,9.58E-01,-1.72E-03,4.88E-01,3.65E-01,,0.238,0.133,0.628,,1.183,8.746,7.563
17377777778,8.63E+00,4.08E+00,9.45E-01,1.09E-02,4.93E-01,3.65E-01,,0.243,0.133,0.624,,1.209,8.764,7.555
17434343434,8.50E+00,4.05E+00,9.58E-01,1.07E-02,4.86E-01,3.65E-01,,0.236,0.133,0.631,,1.168,8.760,7.592
17490909091,8.67E+00,3.99E+00,9.39E-01,1.87E-02,4.87E-01,3.64E-01,,0.238,0.132,0.630,,1.178,8.787,7.609
17547474747,8.58E+00,3.98E+00,9.48E-01,1.70E-02,4.83E-01,3.64E-01,,0.233,0.132,0.635,,1.152,8.781,7.629
17604040404,8.72E+00,4.08E+00,9.33E-01,8.88E-03,4.84E-01,3.63E-01,,0.235,0.132,0.633,,1.162,8.798,7.637
17660606061,8.54E+00,4.01E+00,9.51E-01,1.32E-02,4.82E-01,3.64E-01,,0.233,0.132,0.635,,1.150,8.787,7.637
17717171717,8.58E+00,4.16E+00,9.45E-01,-1.10E-04,4.82E-01,3.62E-01,,0.232,0.131,0.637,,1.148,8.825,7.677
17773737374,8.49E+00,3.91E+00,9.55E-01,2.42E-02,4.82E-01,3.62E-01,,0.232,0.131,0.637,,1.146,8.826,7.680
17830303030,8.54E+00,4.10E+00,9.46E-01,4.87E-03,4.78E-01,3.61E-01,,0.229,0.130,0.641,,1.127,8.847,7.719
17886868687,8.54E+00,3.92E+00,9.48E-01,2.23E-02,4.79E-01,3.61E-01,,0.229,0.130,0.640,,1.132,8.858,7.725
17943434343,8.54E+00,4.16E+00,9.45E-01,-2.67E-03,4.75E-01,3.61E-01,,0.226,0.130,0.644,,1.113,8.853,7.740
18000000000,8.50E+00,3.98E+00,9.50E-01,1.46E-02,4.78E-01,3.59E-01,,0.229,0.129,0.642,,1.129,8.888,7.759
,,,,,,,,,,,,,,
,,,,,,,,,,,,,,
,,,,,,Average,,0.349,0.128,0.523,,1.914,8.937,7.022

File: singleLayerData/2%/PBT/2%-PBT-2.0mm.csv
Transmission Line And Free Space Method 18.0.18011201,,,,,,,,,,,,,,
Keysight Technologies,N5232B,MY57181309,A.13.20.12,,,,,,,,,,,
,,,,,,,,,,,,,,
Ch 1,,,,,,,,,,,,,,
Ports:, 1 & 2,,,,,,,,,,,,,
Measurement Model:, Reflection/Transmission Epsilon Precision,,,,,,,,,,,,,
Sample Holder Type:, Waveguide,,,,,,,,,,,,,
Cutoff Frequency:, 9.487103 GHz,,,,,,,,,,,,,
Sample Holder Length:, 6.500000 mm,,,,,,,,,,,,,
Distance to Sample:, 0.000000 mm,,,,,,,,,,,,,
Sample Thickness:, 2.000000 mm,,,,,,,,,,,,,
IFBW:, 300.000000 Hz,,,,,,,,,,,,,
Power:, 0.000000 dBm,,,,,,,,,,,,,
Date:,"Monday, August 22, 2022 20:59:24",,,,,,,,,,,,,
frequency(Hz),Tr 2  S11(LinM),Tr 3  S21(LinM),Tr 4  Data(e'),Tr 5  Data(e''),Tr 6  Data(u'),Tr 7  Data(u''),,R,T,A,,SER,SET,SEA
12400000000,8.31E-01,1.79E-01,1.11E+01,7.76E+00,1.00E+00,0.00E+00,,0.690,0.032,0.278,,5.083,14.925,9.843
12456565657,8.26E-01,1.80E-01,1.08E+01,7.48E+00,1.00E+00,0.00E+00,,0.682,0.032,0.286,,4.975,14.882,9.908
12513131313,8.24E-01,1.81E-01,1.10E+01,7.64E+00,1.00E+00,0.00E+00,,0.680,0.033,0.288,,4.945,14.866,9.922
12569696970,8.24E-01,1.81E-01,1.08E+01,7.46E+00,1.00E+00,0.00E+00,,0.679,0.033,0.288,,4.931,14.823,9.892
12626262626,8.20E-01,1.82E-01,1.09E+01,7.78E+00,1.00E+00,0.00E+00,,0.673,0.033,0.294,,4.852,14.814,9.963
12682828283,8.22E-01,1.83E-01,1.09E+01,7.48E+00,1.00E+00,0.00E+00,,0.676,0.033,0.291,,4.893,14.757,9.863
12739393939,8.16E-01,1.83E-01,1.07E+01,7.70E+00,1.00E+00,0.00E+00,,0.666,0.034,0.300,,4.762,14.744,9.981
12795959596,8.19E-01,1.84E-01,1.08E+01,7.51E+00,1.00E+00,0.00E+00,,0.670,0.034,0.296,,4.814,14.707,9.893
12852525253,8.12E-01,1.84E-01,1.06E+01,7.50E+00,1.00E+00,0.00E+00,,0.660,0.034,0.306,,4.684,14.692,10.008
12909090909,8.17E-01,1.85E-01,1.07E+01,7.41E+00,1.00E+00,0.00E+00,,0.668,0.034,0.298,,4.785,14.660,9.876
12965656566,8.10E-01,1.86E-01,1.05E+01,7.45E+00,1.00E+00,0.00E+00,,0.657,0.035,0.309,,4.643,14.621,9.979
13022222222,8.15E-01,1.86E-01,1.06E+01,7.31E+00,1.00E+00,0.00E+00,,0.663,0.035,0.302,,4.729,14.602,9.873
13078787879,8.07E-01,1.87E-01,1.05E+01,7.47E+00,1.00E+00,0.00E+00,,0.652,0.035,0.313,,4.582,14.574,9.993
13135353535,8.11E-01,1.87E-01,1.05E+01,7.19E+00,1.00E+00,0.00E+00,,0.658,0.035,0.307,,4.664,14.558,9.894
13191919192,8.04E-01,1.87E-01,1.03E+01,7.47E+00,1.00E+00,0.00E+00,,0.647,0.035,0.318,,4.525,14.545,10.020
13248484848,8.08E-01,1.88E-01,1.04E+01,7.02E+00,1.00E+00,0.00E+00,,0.652,0.036,0.312,,4.586,14.495,9.909
13305050505,8.01E-01,1.89E-01,1.02E+01,7.39E+00,1.00E+00,0.00E+00,,0.642,0.036,0.322,,4.462,14.475,10.013
13361616162,8.01E-01,1.89E-01,1.04E+01,7.12E+00,1.00E+00,0.00E+00,,0.642,0.036,0.322,,4.457,14.454,9.997
13418181818,7.99E-01,1.89E-01,1.01E+01,7.30E+00,1.00E+00,0.00E+00,,0.638,0.036,0.326,,4.417,14.449,10.032
13474747475,7.97E-01,1.89E-01,1.03E+01,7.24E+00,1.00E+00,0.00E+00,,0.635,0.036,0.329,,4.380,14.449,10.070
13531313131,7.97E-01,1.90E-01,9.85E+00,7.26E+00,1.00E+00,0.00E+00,,0.635,0.036,0.329,,4.379,14.404,10.025
13587878788,7.90E-01,1.90E-01,1.02E+01,7.46E+00,1.00E+00,0.00E+00,,0.624,0.036,0.340,,4.251,14.421,10.170
13644444444,7.91E-01,1.91E-01,9.78E+00,7.11E+00,1.00E+00,0.00E+00,,0.626,0.036,0.337,,4.274,14.388,10.115
13701010101,7.82E-01,1.90E-01,1.00E+01,7.38E+00,1.00E+00,0.00E+00,,0.612,0.036,0.352,,4.113,14.407,10.294
13757575758,7.86E-01,1.91E-01,9.76E+00,7.11E+00,1.00E+00,0.00E+00,,0.617,0.036,0.346,,4.173,14.384,10.211
13814141414,7.81E-01,1.91E-01,1.01E+01,7.51E+00,1.00E+00,0.00E+00,,0.609,0.037,0.354,,4.083,14.368,10.285
13870707071,7.84E-01,1.91E-01,9.66E+00,7.26E+00,1.00E+00,0.00E+00,,0.614,0.036,0.349,,4.137,14.400,10.263
13927272727,7.74E-01,1.92E-01,9.56E+00,7.54E+00,1.00E+00,0.00E+00,,0.599,0.037,0.364,,3.970,14.354,10.385
13983838384,7.75E-01,1.91E-01,9.46E+00,7.07E+00,1.00E+00,0.00E+00,,0.600,0.036,0.364,,3.980,14.392,10.412
14040404040,7.65E-01,1.91E-01,9.38E+00,7.25E+00,1.00E+00,0.00E+00,,0.585,0.037,0.378,,3.822,14.367,10.545
14096969697,7.70E-01,1.91E-01,9.58E+00,7.03E+00,1.00E+00,0.00E+00,,0.593,0.036,0.370,,3.907,14.391,10.484
14153535354,7.65E-01,1.91E-01,9.16E+00,7.38E+00,1.00E+00,0.00E+00,,0.586,0.036,0.378,,3.829,14.386,10.557
14210101010,7.69E-01,1.91E-01,9.21E+00,7.11E+00,1.00E+00,0.00E+00,,0.591,0.037,0.372,,3.886,14.362,10.476
14266666667,7.59E-01,1.90E-01,8.51E+00,7.13E+00,1.00E+00,0.00E+00,,0.576,0.036,0.387,,3.730,14.414,10.684
14323232323,7.61E-01,1.92E-01,8.94E+00,6.66E+00,1.00E+00,0.00E+00,,0.579,0.037,0.384,,3.759,14.338,10.579
14379797980,7.55E-01,1.90E-01,8.53E+00,6.75E+00,1.00E+00,0.00E+00,,0.570,0.036,0.394,,3.667,14.406,10.739
14436363636,7.60E-01,1.92E-01,8.94E+00,6.60E+00,1.00E+00,0.00E+00,,0.578,0.037,0.385,,3.745,14.336,10.590
14492929293,7.61E-01,1.91E-01,8.37E+00,6.71E+00,1.00E+00,0.00E+00,,0.580,0.036,0.384,,3.763,14.389,10.625
14549494949,7.62E-01,1.92E-01,8.53E+00,6.53E+00,1.00E+00,0.00E+00,,0.581,0.037,0.382,,3.777,14.322,10.545
14606060606,7.62E-01,1.92E-01,8.31E+00,6.41E+00,1.00E+00,0.00E+00,,0.580,0.037,0.383,,3.770,14.318,10.549
14662626263,7.57E-01,1.93E-01,8.38E+00,6.12E+00,1.00E+00,0.00E+00,,0.573,0.037,0.390,,3.698,14.305,10.606
14719191919,7.62E-01,1.93E-01,8.45E+00,6.14E+00,1.00E+00,0.00E+00,,0.580,0.037,0.383,,3.767,14.276,10.509
14775757576,7.60E-01,1.93E-01,8.51E+00,6.21E+00,1.00E+00,0.00E+00,,0.577,0.037,0.386,,3.736,14.285,10.549
14832323232,7.70E-01,1.94E-01,8.61E+00,6.14E+00,1.00E+00,0.00E+00,,0.593,0.038,0.369,,3.902,14.231,10.328
14888888889,7.62E-01,1.93E-01,8.28E+00,6.22E+00,1.00E+00,0.00E+00,,0.581,0.037,0.381,,3.782,14.269,10.488
14945454545,7.67E-01,1.95E-01,8.33E+00,5.92E+00,1.00E+00,0.00E+00,,0.588,0.038,0.374,,3.846,14.202,10.356
15002020202,7.57E-01,1.94E-01,8.38E+00,6.08E+00,1.00E+00,0.00E+00,,0.573,0.037,0.389,,3.699,14.263,10.564
15058585859,7.63E-01,1.95E-01,8.36E+00,5.65E+00,1.00E+00,0.00E+00,,0.583,0.038,0.379,,3.798,14.204,10.407
15115151515,7.59E-01,1.94E-01,8.47E+00,6.15E+00,1.00E+00,0.00E+00,,0.575,0.038,0.387,,3.720,14.257,10.538
15171717172,7.68E-01,1.95E-01,8.33E+00,5.77E+00,1.00E+00,0.00E+00,,0.589,0.038,0.373,,3.865,14.210,10.345
15228282828,7.62E-01,1.94E-01,8.27E+00,6.06E+00,1.00E+00,0.00E+00,,0.580,0.038,0.382,,3.769,14.226,10.457
15284848485,7.64E-01,1.95E-01,8.20E+00,5.63E+00,1.00E+00,0.00E+00,,0.584,0.038,0.378,,3.813,14.193,10.381
15341414141,7.58E-01,1.94E-01,8.21E+00,5.88E+00,1.00E+00,0.00E+00,,0.574,0.038,0.388,,3.706,14.222,10.515
15397979798,7.60E-01,1.94E-01,8.26E+00,5.62E+00,1.00E+00,0.00E+00,,0.577,0.038,0.385,,3.740,14.225,10.486
15454545455,7.59E-01,1.95E-01,8.14E+00,5.76E+00,1.00E+00,0.00E+00,,0.576,0.038,0.386,,3.723,14.191,10.469
15511111111,7.61E-01,1.95E-01,8.17E+00,5.72E+00,1.00E+00,0.00E+00,,0.579,0.038,0.383,,3.754,14.217,10.463
15567676768,7.60E-01,1.95E-01,7.99E+00,5.78E+00,1.00E+00,0.00E+00,,0.577,0.038,0.384,,3.741,14.180,10.439
15624242424,7.57E-01,1.94E-01,7.98E+00,5.66E+00,1.00E+00,0.00E+00,,0.572,0.038,0.390,,3.689,14.235,10.546
15680808081,7.54E-01,1.95E-01,7.84E+00,5.62E+00,1.00E+00,0.00E+00,,0.569,0.038,0.393,,3.656,14.197,10.541
15737373737,7.52E-01,1.95E-01,7.94E+00,5.58E+00,1.00E+00,0.00E+00,,0.565,0.038,0.397,,3.618,14.207,10.589
15793939394,7.54E-01,1.95E-01,7.80E+00,5.60E+00,1.00E+00,0.00E+00,,0.568,0.038,0.394,,3.648,14.183,10.535
15850505051,7.50E-01,1.95E-01,7.93E+00,5.69E+00,1.00E+00,0.00E+00,,0.562,0.038,0.400,,3.587,14.190,10.602
15907070707,7.54E-01,1.95E-01,7.75E+00,5.63E+00,1.00E+00,0.00E+00,,0.568,0.038,0.394,,3.648,14.211,10.563
15963636364,7.45E-01,1.94E-01,7.74E+00,5.67E+00,1.00E+00,0.00E+00,,0.554,0.038,0.408,,3.510,14.225,10.716
16020202020,7.50E-01,1.95E-01,7.61E+00,5.48E+00,1.00E+00,0.00E+00,,0.563,0.038,0.399,,3.591,14.205,10.614
16076767677,7.39E-01,1.94E-01,7.74E+00,5.70E+00,1.00E+00,0.00E+00,,0.547,0.038,0.416,,3.437,14.237,10.800
16133333333,7.48E-01,1.95E-01,7.58E+00,5.46E+00,1.00E+00,0.00E+00,,0.559,0.038,0.403,,3.556,14.201,10.645
16189898990,7.37E-01,1.94E-01,7.67E+00,5.74E+00,1.00E+00,0.00E+00,,0.544,0.038,0.419,,3.408,14.256,10.848
16246464646,7.45E-01,1.94E-01,7.48E+00,5.38E+00,1.00E+00,0.00E+00,,0.555,0.038,0.407,,3.521,14.227,10.706
16303030303,7.36E-01,1.94E-01,7.54E+00,5.64E+00,1.00E+00,0.00E+00,,0.542,0.038,0.420,,3.395,14.241,10.846
16359595960,7.42E-01,1.94E-01,7.45E+00,5.42E+00,1.00E+00,0.00E+00,,0.550,0.038,0.412,,3.472,14.240,10.768
16416161616,7.35E-01,1.94E-01,7.39E+00,5.63E+00,1.00E+00,0.00E+00,,0.541,0.038,0.422,,3.377,14.253,10.875
16472727273,7.34E-01,1.93E-01,7.29E+00,5.38E+00,1.00E+00,0.00E+00,,0.539,0.037,0.424,,3.359,14.297,10.937
16529292929,7.31E-01,1.94E-01,7.24E+00,5.45E+00,1.00E+00,0.00E+00,,0.534,0.037,0.429,,3.313,14.263,10.950
16585858586,7.28E-01,1.92E-01,7.21E+00,5.33E+00,1.00E+00,0.00E+00,,0.531,0.037,0.433,,3.284,14.323,11.040
16642424242,7.32E-01,1.93E-01,7.04E+00,5.43E+00,1.00E+00,0.00E+00,,0.536,0.037,0.427,,3.336,14.274,10.938
16698989899,7.29E-01,1.92E-01,7.02E+00,5.40E+00,1.00E+00,0.00E+00,,0.532,0.037,0.431,,3.297,14.339,11.043
16755555556,7.33E-01,1.93E-01,6.81E+00,5.21E+00,1.00E+00,0.00E+00,,0.537,0.037,0.425,,3.349,14.298,10.949
16812121212,7.26E-01,1.92E-01,6.91E+00,5.16E+00,1.00E+00,0.00E+00,,0.528,0.037,0.435,,3.257,14.327,11.070
16868686869,7.30E-01,1.93E-01,6.76E+00,5.07E+00,1.00E+00,0.00E+00,,0.533,0.037,0.430,,3.305,14.311,11.005
16925252525,7.26E-01,1.92E-01,6.97E+00,5.16E+00,1.00E+00,0.00E+00,,0.527,0.037,0.436,,3.252,14.314,11.063
16981818182,7.33E-01,1.92E-01,6.66E+00,5.09E+00,1.00E+00,0.00E+00,,0.537,0.037,0.426,,3.348,14.331,10.983
17038383838,7.28E-01,1.93E-01,6.78E+00,5.14E+00,1.00E+00,0.00E+00,,0.530,0.037,0.433,,3.281,14.297,11.016
17094949495,7.30E-01,1.92E-01,6.57E+00,5.01E+00,1.00E+00,0.00E+00,,0.533,0.037,0.430,,3.306,14.347,11.041
17151515152,7.24E-01,1.92E-01,6.65E+00,4.95E+00,1.00E+00,0.00E+00,,0.524,0.037,0.439,,3.227,14.317,11.089
17208080808,7.25E-01,1.92E-01,6.62E+00,4.90E+00,1.00E+00,0.00E+00,,0.525,0.037,0.438,,3.235,14.336,11.101
17264646465,7.24E-01,1.92E-01,6.68E+00,4.97E+00,1.00E+00,0.00E+00,,0.524,0.037,0.439,,3.227,14.315,11.088
17321212121,7.28E-01,1.92E-01,6.61E+00,4.96E+00,1.00E+00,0.00E+00,,0.530,0.037,0.433,,3.281,14.351,11.070
17377777778,7.24E-01,1.92E-01,6.45E+00,4.93E+00,1.00E+00,0.00E+00,,0.524,0.037,0.439,,3.225,14.349,11.124
17434343434,7.26E-01,1.92E-01,6.44E+00,4.85E+00,1.00E+00,0.00E+00,,0.527,0.037,0.437,,3.249,14.350,11.101
17490909091,7.19E-01,1.91E-01,6.38E+00,4.82E+00,1.00E+00,0.00E+00,,0.517,0.037,0.446,,3.164,14.375,11.211
17547474747,7.24E-01,1.91E-01,6.42E+00,4.74E+00,1.00E+00,0.00E+00,,0.524,0.037,0.440,,3.223,14.366,11.144
17604040404,7.18E-01,1.90E-01,6.37E+00,4.84E+00,1.00E+00,0.00E+00,,0.516,0.036,0.448,,3.147,14.419,11.271
17660606061,7.25E-01,1.91E-01,6.28E+00,4.70E+00,1.00E+00,0.00E+00,,0.526,0.037,0.437,,3.244,14.374,11.130
17717171717,7.19E-01,1.90E-01,6.25E+00,4.86E+00,1.00E+00,0.00E+00,,0.518,0.036,0.446,,3.165,14.418,11.253
17773737374,7.24E-01,1.91E-01,6.17E+00,4.59E+00,1.00E+00,0.00E+00,,0.524,0.036,0.439,,3.226,14.389,11.163
17830303030,7.18E-01,1.90E-01,6.15E+00,4.74E+00,1.00E+00,0.00E+00,,0.515,0.036,0.449,,3.143,14.433,11.290
17886868687,7.19E-01,1.90E-01,6.17E+00,4.53E+00,1.00E+00,0.00E+00,,0.517,0.036,0.447,,3.156,14.433,11.277
17943434343,7.18E-01,1.90E-01,6.09E+00,4.63E+00,1.00E+00,0.00E+00,,0.516,0.036,0.448,,3.152,14.428,11.276
18000000000,7.15E-01,1.89E-01,6.10E+00,4.59E+00,1.00E+00,0.00E+00,,0.511,0.036,0.453,,3.110,14.459,11.349
,,,,,,,,,,,,,,
,,,,,,,,,,,,,,
,,,,,,Average,,0.581,0.037,0.382,,3.812,14.377,10.565

File: singleLayerData/3%/PBT/3%-PBT-2.8mm-B.csv
Transmission Line And Free Space Method 18.0.18011201,,,,,,,,,,,,,,
Keysight Technologies,N5232B,MY57181309,A.13.20.12,,,,,,,,,,,
,,,,,,,,,,,,,,
Ch 1,,,,,,,,,,,,,,
Ports:, 1 & 2,,,,,,,,,,,,,
Measurement Model:, Reflection/Transmission Mu and Epsilon,,,,,,,,,,,,,
Sample Holder Type:, Waveguide,,,,,,,,,,,,,
Cutoff Frequency:, 9.487103 GHz,,,,,,,,,,,,,
Sample Holder Length:, 6.500000 mm,,,,,,,,,,,,,
Distance to Sample:, 0.000000 mm,,,,,,,,,,,,,
Sample Thickness:, 2.800000 mm,,,,,,,,,,,,,
IFBW:, 300.000000 Hz,,,,,,,,,,,,,
Power:, 0.000000 dBm,,,,,,,,,,,,,
Date:,"Tuesday, November 22, 2022 17:09:28",,,,,,,,,,,,,
frequency(Hz),Tr 1  Data(e'),Tr 2  Data(e''),Tr 3  Data(u'),Tr 4  Data(u''),Tr 5  S11(LinM),Tr 6  S21(LinM),,R,T,A,,SEr,Set,Sea
12400000000,1.72E+01,2.96E+01,8.92E-01,2.02E-02,8.37E-01,4.49E-02,,0.701,0.002,0.297,,5.242,26.961,21.719
12456565657,1.72E+01,2.94E+01,8.88E-01,2.33E-02,8.34E-01,4.50E-02,,0.695,0.002,0.303,,5.163,26.934,21.770
12513131313,1.72E+01,2.97E+01,8.82E-01,1.40E-02,8.36E-01,4.50E-02,,0.698,0.002,0.300,,5.203,26.928,21.725
12569696970,1.69E+01,2.94E+01,8.90E-01,1.14E-02,8.33E-01,4.51E-02,,0.693,0.002,0.305,,5.133,26.910,21.777
12626262626,1.70E+01,2.95E+01,8.85E-01,1.03E-02,8.34E-01,4.50E-02,,0.696,0.002,0.302,,5.172,26.926,21.754
12682828283,1.67E+01,2.92E+01,8.93E-01,9.10E-03,8.32E-01,4.52E-02,,0.692,0.002,0.306,,5.119,26.898,21.778
12739393939,1.71E+01,2.93E+01,8.79E-01,1.55E-02,8.34E-01,4.51E-02,,0.696,0.002,0.302,,5.165,26.912,21.747
12795959596,1.68E+01,2.89E+01,8.93E-01,1.72E-02,8.29E-01,4.52E-02,,0.687,0.002,0.311,,5.050,26.904,21.854
12852525253,1.74E+01,2.93E+01,8.67E-01,1.64E-02,8.33E-01,4.53E-02,,0.693,0.002,0.305,,5.131,26.883,21.752
12909090909,1.68E+01,2.85E+01,8.93E-01,2.30E-02,8.27E-01,4.51E-02,,0.683,0.002,0.315,,4.991,26.915,21.924
12965656566,1.74E+01,2.88E+01,8.68E-01,2.53E-02,8.30E-01,4.53E-02,,0.688,0.002,0.310,,5.062,26.880,21.818
13022222222,1.73E+01,2.82E+01,8.81E-01,3.87E-02,8.26E-01,4.51E-02,,0.682,0.002,0.316,,4.973,26.910,21.937
13078787879,1.71E+01,2.88E+01,8.70E-01,1.72E-02,8.29E-01,4.54E-02,,0.687,0.002,0.311,,5.048,26.863,21.815
13135353535,1.74E+01,2.81E+01,8.72E-01,3.74E-02,8.24E-01,4.52E-02,,0.680,0.002,0.318,,4.945,26.893,21.948
13191919192,1.67E+01,2.84E+01,8.83E-01,1.47E-02,8.26E-01,4.52E-02,,0.682,0.002,0.316,,4.973,26.894,21.921
13248484848,1.74E+01,2.78E+01,8.75E-01,4.21E-02,8.22E-01,4.53E-02,,0.675,0.002,0.323,,4.887,26.887,22.000
13305050505,1.66E+01,2.77E+01,8.95E-01,2.88E-02,8.21E-01,4.51E-02,,0.674,0.002,0.324,,4.861,26.921,22.060
13361616162,1.76E+01,2.77E+01,8.67E-01,4.53E-02,8.19E-01,4.52E-02,,0.670,0.002,0.328,,4.820,26.899,22.078
13418181818,1.67E+01,2.79E+01,8.82E-01,2.19E-02,8.22E-01,4.51E-02,,0.675,0.002,0.323,,4.884,26.915,22.031
13474747475,1.69E+01,2.77E+01,8.81E-01,2.79E-02,8.18E-01,4.50E-02,,0.669,0.002,0.329,,4.807,26.933,22.126
13531313131,1.50E+01,2.82E+01,9.18E-01,-2.66E-02,8.22E-01,4.51E-02,,0.675,0.002,0.323,,4.881,26.911,22.030
13587878788,1.57E+01,2.73E+01,9.20E-01,1.05E-02,8.16E-01,4.48E-02,,0.666,0.002,0.332,,4.768,26.978,22.210
13644444444,1.53E+01,2.77E+01,9.18E-01,-8.70E-03,8.16E-01,4.50E-02,,0.666,0.002,0.332,,4.769,26.945,22.176
13701010101,1.62E+01,2.75E+01,8.95E-01,1.37E-02,8.15E-01,4.47E-02,,0.664,0.002,0.334,,4.743,26.989,22.246
13757575758,1.51E+01,2.79E+01,9.11E-01,-2.47E-02,8.16E-01,4.49E-02,,0.666,0.002,0.332,,4.758,26.953,22.195
13814141414,1.55E+01,2.79E+01,9.00E-01,-1.54E-02,8.19E-01,4.47E-02,,0.671,0.002,0.327,,4.823,26.988,22.166
13870707071,1.45E+01,2.72E+01,9.41E-01,-1.97E-02,8.13E-01,4.45E-02,,0.661,0.002,0.337,,4.695,27.037,22.342
13927272727,1.57E+01,2.74E+01,9.04E-01,3.64E-04,8.17E-01,4.46E-02,,0.668,0.002,0.330,,4.789,27.010,22.221
13983838384,1.53E+01,2.66E+01,9.26E-01,1.24E-02,8.07E-01,4.45E-02,,0.651,0.002,0.347,,4.574,27.032,22.458
14040404040,1.61E+01,2.76E+01,8.83E-01,6.18E-05,8.12E-01,4.45E-02,,0.660,0.002,0.338,,4.686,27.030,22.343
14096969697,1.52E+01,2.73E+01,9.09E-01,-1.23E-02,8.09E-01,4.44E-02,,0.655,0.002,0.343,,4.616,27.055,22.438
14153535354,1.52E+01,2.76E+01,9.02E-01,-2.31E-02,8.16E-01,4.42E-02,,0.665,0.002,0.333,,4.754,27.097,22.343
14210101010,1.51E+01,2.64E+01,9.29E-01,6.05E-03,8.08E-01,4.44E-02,,0.653,0.002,0.345,,4.603,27.062,22.459
14266666667,1.52E+01,2.65E+01,9.19E-01,6.52E-03,8.08E-01,4.40E-02,,0.653,0.002,0.345,,4.595,27.131,22.537
14323232323,1.58E+01,2.64E+01,9.04E-01,1.61E-02,8.04E-01,4.44E-02,,0.646,0.002,0.352,,4.514,27.048,22.535
14379797980,1.54E+01,2.66E+01,9.07E-01,3.01E-03,8.02E-01,4.38E-02,,0.644,0.002,0.355,,4.480,27.166,22.685
14436363636,1.55E+01,2.65E+01,9.05E-01,2.83E-03,8.04E-01,4.41E-02,,0.647,0.002,0.352,,4.517,27.111,22.594
14492929293,1.45E+01,2.65E+01,9.31E-01,-2.05E-02,8.06E-01,4.37E-02,,0.650,0.002,0.348,,4.564,27.195,22.631
14549494949,1.54E+01,2.58E+01,9.19E-01,2.14E-02,8.04E-01,4.39E-02,,0.647,0.002,0.351,,4.525,27.149,22.625
14606060606,1.45E+01,2.60E+01,9.38E-01,-9.53E-03,7.99E-01,4.39E-02,,0.639,0.002,0.359,,4.427,27.153,22.727
14662626263,1.60E+01,2.57E+01,9.00E-01,3.26E-02,8.00E-01,4.37E-02,,0.640,0.002,0.358,,4.439,27.199,22.760
14719191919,1.44E+01,2.60E+01,9.34E-01,-1.58E-02,7.95E-01,4.36E-02,,0.632,0.002,0.366,,4.345,27.210,22.864
14775757576,1.57E+01,2.59E+01,9.00E-01,1.79E-02,8.01E-01,4.33E-02,,0.641,0.002,0.357,,4.453,27.270,22.817
14832323232,1.40E+01,2.61E+01,9.37E-01,-2.96E-02,7.98E-01,4.36E-02,,0.637,0.002,0.361,,4.400,27.216,22.816
14888888889,1.51E+01,2.55E+01,9.23E-01,1.33E-02,8.01E-01,4.32E-02,,0.642,0.002,0.356,,4.461,27.285,22.824
14945454545,1.45E+01,2.52E+01,9.42E-01,5.99E-03,7.92E-01,4.33E-02,,0.627,0.002,0.371,,4.286,27.265,22.979
15002020202,1.51E+01,2.57E+01,9.11E-01,7.15E-03,7.98E-01,4.30E-02,,0.637,0.002,0.362,,4.396,27.334,22.938
15058585859,1.50E+01,2.53E+01,9.17E-01,1.17E-02,7.91E-01,4.30E-02,,0.626,0.002,0.372,,4.274,27.328,23.054
15115151515,1.47E+01,2.59E+01,9.14E-01,-1.10E-02,7.96E-01,4.27E-02,,0.634,0.002,0.364,,4.365,27.386,23.021
15171717172,1.48E+01,2.51E+01,9.27E-01,7.83E-03,7.94E-01,4.30E-02,,0.630,0.002,0.368,,4.319,27.338,23.019
15228282828,1.43E+01,2.56E+01,9.30E-01,-1.70E-02,7.97E-01,4.27E-02,,0.635,0.002,0.363,,4.379,27.396,23.016
15284848485,1.51E+01,2.45E+01,9.28E-01,3.12E-02,7.89E-01,4.26E-02,,0.623,0.002,0.375,,4.237,27.417,23.180
15341414141,1.48E+01,2.53E+01,9.15E-01,8.13E-04,7.92E-01,4.24E-02,,0.628,0.002,0.370,,4.295,27.460,23.166
15397979798,1.52E+01,2.48E+01,9.15E-01,2.45E-02,7.87E-01,4.22E-02,,0.620,0.002,0.378,,4.200,27.484,23.284
15454545455,1.48E+01,2.56E+01,9.04E-01,-9.91E-03,7.92E-01,4.24E-02,,0.628,0.002,0.370,,4.293,27.463,23.170
15511111111,1.50E+01,2.46E+01,9.22E-01,2.09E-02,7.89E-01,4.21E-02,,0.622,0.002,0.376,,4.227,27.516,23.288
15567676768,1.44E+01,2.52E+01,9.19E-01,-1.13E-02,7.92E-01,4.22E-02,,0.628,0.002,0.370,,4.292,27.487,23.195
15624242424,1.51E+01,2.42E+01,9.21E-01,3.47E-02,7.88E-01,4.17E-02,,0.621,0.002,0.378,,4.210,27.589,23.379
15680808081,1.47E+01,2.49E+01,9.13E-01,3.74E-03,7.86E-01,4.19E-02,,0.618,0.002,0.380,,4.182,27.561,23.378
15737373737,1.53E+01,2.46E+01,9.01E-01,2.36E-02,7.89E-01,4.17E-02,,0.623,0.002,0.375,,4.239,27.596,23.356
15793939394,1.43E+01,2.48E+01,9.23E-01,-6.75E-03,7.84E-01,4.16E-02,,0.614,0.002,0.384,,4.137,27.610,23.473
15850505051,1.50E+01,2.46E+01,9.08E-01,1.56E-02,7.90E-01,4.15E-02,,0.624,0.002,0.375,,4.244,27.635,23.391
15907070707,1.44E+01,2.43E+01,9.30E-01,7.08E-03,7.82E-01,4.13E-02,,0.612,0.002,0.387,,4.107,27.674,23.568
15963636364,1.50E+01,2.44E+01,9.08E-01,1.99E-02,7.89E-01,4.12E-02,,0.622,0.002,0.376,,4.229,27.700,23.472
16020202020,1.47E+01,2.43E+01,9.18E-01,1.33E-02,7.82E-01,4.12E-02,,0.612,0.002,0.386,,4.111,27.698,23.587
16076767677,1.48E+01,2.45E+01,9.07E-01,8.01E-03,7.87E-01,4.10E-02,,0.619,0.002,0.379,,4.194,27.740,23.547
16133333333,1.46E+01,2.43E+01,9.17E-01,6.20E-03,7.83E-01,4.11E-02,,0.613,0.002,0.385,,4.123,27.719,23.596
16189898990,1.46E+01,2.43E+01,9.15E-01,8.97E-03,7.83E-01,4.06E-02,,0.613,0.002,0.386,,4.118,27.831,23.713
16246464646,1.47E+01,2.39E+01,9.17E-01,2.11E-02,7.80E-01,4.08E-02,,0.609,0.002,0.390,,4.076,27.791,23.716
16303030303,1.46E+01,2.43E+01,9.11E-01,8.09E-03,7.81E-01,4.04E-02,,0.610,0.002,0.388,,4.090,27.875,23.784
16359595960,1.47E+01,2.36E+01,9.22E-01,2.52E-02,7.79E-01,4.04E-02,,0.606,0.002,0.392,,4.047,27.875,23.827
16416161616,1.46E+01,2.40E+01,9.14E-01,9.53E-03,7.80E-01,4.03E-02,,0.609,0.002,0.390,,4.076,27.904,23.828
16472727273,1.49E+01,2.33E+01,9.21E-01,3.89E-02,7.75E-01,4.01E-02,,0.601,0.002,0.398,,3.987,27.946,23.959
16529292929,1.47E+01,2.39E+01,9.08E-01,1.33E-02,7.76E-01,4.01E-02,,0.601,0.002,0.397,,3.996,27.939,23.943
16585858586,1.51E+01,2.32E+01,9.09E-01,4.23E-02,7.74E-01,3.98E-02,,0.599,0.002,0.400,,3.966,28.004,24.039
16642424242,1.45E+01,2.41E+01,9.06E-01,3.12E-03,7.80E-01,4.00E-02,,0.608,0.002,0.390,,4.070,27.960,23.890
16698989899,1.48E+01,2.31E+01,9.19E-01,3.85E-02,7.77E-01,3.96E-02,,0.604,0.002,0.395,,4.020,28.045,24.025
16755555556,1.44E+01,2.35E+01,9.19E-01,1.43E-02,7.78E-01,3.97E-02,,0.605,0.002,0.394,,4.030,28.024,23.994
16812121212,1.50E+01,2.31E+01,9.09E-01,3.93E-02,7.74E-01,3.95E-02,,0.599,0.002,0.400,,3.966,28.073,24.107
16868686869,1.47E+01,2.35E+01,9.07E-01,2.10E-02,7.71E-01,3.94E-02,,0.594,0.002,0.404,,3.914,28.092,24.178
16925252525,1.48E+01,2.36E+01,9.00E-01,1.69E-02,7.74E-01,3.94E-02,,0.599,0.002,0.399,,3.968,28.100,24.131
16981818182,1.43E+01,2.34E+01,9.19E-01,1.00E-02,7.74E-01,3.91E-02,,0.599,0.002,0.399,,3.969,28.153,24.183
17038383838,1.45E+01,2.34E+01,9.11E-01,1.28E-02,7.78E-01,3.91E-02,,0.606,0.002,0.393,,4.042,28.147,24.104
17094949495,1.43E+01,2.29E+01,9.26E-01,2.22E-02,7.70E-01,3.88E-02,,0.593,0.002,0.405,,3.906,28.216,24.310
17151515152,1.48E+01,2.33E+01,9.01E-01,2.23E-02,7.74E-01,3.88E-02,,0.600,0.002,0.399,,3.974,28.216,24.241
17208080808,1.44E+01,2.31E+01,9.14E-01,1.68E-02,7.66E-01,3.86E-02,,0.587,0.001,0.412,,3.840,28.273,24.433
17264646465,1.48E+01,2.35E+01,8.91E-01,1.48E-02,7.75E-01,3.85E-02,,0.601,0.001,0.398,,3.989,28.290,24.301
17321212121,1.41E+01,2.31E+01,9.22E-01,8.89E-03,7.69E-01,3.84E-02,,0.591,0.001,0.407,,3.887,28.325,24.438
17377777778,1.47E+01,2.32E+01,8.99E-01,1.96E-02,7.76E-01,3.82E-02,,0.602,0.001,0.396,,4.003,28.353,24.350
17434343434,1.43E+01,2.27E+01,9.21E-01,2.58E-02,7.67E-01,3.81E-02,,0.589,0.001,0.410,,3.862,28.383,24.521
17490909091,1.50E+01,2.31E+01,8.89E-01,3.04E-02,7.70E-01,3.79E-02,,0.594,0.001,0.405,,3.910,28.421,24.511
17547474747,1.47E+01,2.28E+01,9.02E-01,3.04E-02,7.67E-01,3.79E-02,,0.588,0.001,0.411,,3.846,28.429,24.583
17604040404,1.48E+01,2.33E+01,8.86E-01,1.52E-02,7.68E-01,3.77E-02,,0.590,0.001,0.408,,3.876,28.476,24.600
17660606061,1.46E+01,2.27E+01,9.03E-01,2.60E-02,7.69E-01,3.78E-02,,0.591,0.001,0.407,,3.885,28.460,24.575
17717171717,1.43E+01,2.30E+01,9.08E-01,1.00E-02,7.67E-01,3.74E-02,,0.589,0.001,0.410,,3.857,28.534,24.677
17773737374,1.49E+01,2.22E+01,9.04E-01,4.56E-02,7.69E-01,3.74E-02,,0.591,0.001,0.408,,3.880,28.534,24.654
17830303030,1.44E+01,2.26E+01,9.06E-01,2.38E-02,7.64E-01,3.72E-02,,0.583,0.001,0.415,,3.801,28.587,24.785
17886868687,1.50E+01,2.23E+01,8.94E-01,4.55E-02,7.66E-01,3.72E-02,,0.587,0.001,0.412,,3.837,28.589,24.752
17943434343,1.43E+01,2.28E+01,9.02E-01,1.43E-02,7.63E-01,3.71E-02,,0.582,0.001,0.417,,3.789,28.607,24.818
18000000000,1.48E+01,2.22E+01,9.00E-01,4.06E-02,7.65E-01,3.69E-02,,0.585,0.001,0.414,,3.819,28.663,24.844
,,,,,,,,,,,,,,
,,,,,,,,,,,,,,
,,,,,,Average,,0.635,0.002,0.363,,4.394,27.519,23.125
