Repository: humzkhan/Adaptive_learning

File: singleLayerData/5%/PBT/5_CNT-PBT.csv
Transmission Line And Free Space Method 18.0.18011201,,,,,,,,,,,,,,
Keysight Technologies,N5232B,MY57181309,A.13.20.12,,,,,,,,,,,
,,,,,,,,,,,,,,
Ch 1,,,,,,,,,,,,,,
Ports:, 1 & 2,,,,,,,,,,,,,
Measurement Model:, Reflection/Transmission Epsilon Precision,,,,,,,,,,,,,
Sample Holder Type:, Waveguide,,,,,,,,,,,,,
Cutoff Frequency:, 9.487103 GHz,,,,,,,,,,,,,
Sample Holder Length:, 6.500000 mm,,,,,,,,,,,,,
Distance to Sample:, 0.000000 mm,,,,,,,,,,,,,
Sample Thickness:, 2.000000 mm,,,,,,,,,,,,,
IFBW:, 300.000000 Hz,,,,,,,,,,,,,
Power:, 0.000000 dBm,,,,,,,,,,,,,
Date:,"Monday, August 22, 2022 21:01:31",,,,,,,,,,,,,
frequency(Hz),Tr 2  S11(LinM),Tr 3  S21(LinM),Tr 4  Data(e'),Tr 5  Data(e''),Tr 6  Data(u'),Tr 7  Data(u''),,R,T,A,,SER,SET,SEA
12400000000,8.76E-01,1.06E-01,9.38E+00,3.76E+00,1.00E+00,0.00E+00,,0.768,0.011,0.221,,6.336,19.520,13.184
12456565657,8.72E-01,1.06E-01,9.18E+00,3.64E+00,1.00E+00,0.00E+00,,0.761,0.011,0.228,,6.213,19.505,13.292
12513131313,8.72E-01,1.06E-01,9.26E+00,3.67E+00,1.00E+00,0.00E+00,,0.760,0.011,0.229,,6.203,19.513,13.310
12569696970,8.73E-01,1.06E-01,9.15E+00,3.58E+00,1.00E+00,0.00E+00,,0.761,0.011,0.227,,6.225,19.499,13.275
12626262626,8.70E-01,1.06E-01,9.18E+00,3.71E+00,1.00E+00,0.00E+00,,0.757,0.011,0.232,,6.136,19.517,13.382
12682828283,8.73E-01,1.06E-01,9.13E+00,3.56E+00,1.00E+00,0.00E+00,,0.762,0.011,0.226,,6.239,19.484,13.245
12739393939,8.67E-01,1.06E-01,9.04E+00,3.66E+00,1.00E+00,0.00E+00,,0.752,0.011,0.236,,6.062,19.496,13.434
12795959596,8.71E-01,1.06E-01,9.05E+00,3.55E+00,1.00E+00,0.00E+00,,0.759,0.011,0.230,,6.178,19.472,13.294
12852525253,8.65E-01,1.06E-01,8.91E+00,3.55E+00,1.00E+00,0.00E+00,,0.748,0.011,0.240,,5.994,19.480,13.485
12909090909,8.71E-01,1.06E-01,8.95E+00,3.50E+00,1.00E+00,0.00E+00,,0.758,0.011,0.231,,6.165,19.463,13.298
12965656566,8.64E-01,1.07E-01,8.83E+00,3.52E+00,1.00E+00,0.00E+00,,0.747,0.011,0.242,,5.961,19.451,13.490
13022222222,8.69E-01,1.07E-01,8.85E+00,3.45E+00,1.00E+00,0.00E+00,,0.755,0.011,0.234,,6.102,19.452,13.349
13078787879,8.63E-01,1.07E-01,8.76E+00,3.50E+00,1.00E+00,0.00E+00,,0.744,0.011,0.245,,5.919,19.443,13.523
13135353535,8.67E-01,1.07E-01,8.72E+00,3.38E+00,1.00E+00,0.00E+00,,0.751,0.011,0.238,,6.038,19.450,13.412
13191919192,8.61E-01,1.07E-01,8.63E+00,3.48E+00,1.00E+00,0.00E+00,,0.742,0.011,0.247,,5.883,19.452,13.569
13248484848,8.64E-01,1.07E-01,8.59E+00,3.29E+00,1.00E+00,0.00E+00,,0.746,0.011,0.243,,5.949,19.432,13.482
13305050505,8.60E-01,1.07E-01,8.50E+00,3.43E+00,1.00E+00,0.00E+00,,0.739,0.011,0.250,,5.833,19.425,13.592
13361616162,8.59E-01,1.07E-01,8.56E+00,3.30E+00,1.00E+00,0.00E+00,,0.738,0.011,0.251,,5.812,19.424,13.612
13418181818,8.59E-01,1.07E-01,8.40E+00,3.37E+00,1.00E+00,0.00E+00,,0.737,0.011,0.251,,5.809,19.434,13.626
13474747475,8.56E-01,1.06E-01,8.47E+00,3.34E+00,1.00E+00,0.00E+00,,0.733,0.011,0.256,,5.737,19.454,13.717
13531313131,8.58E-01,1.07E-01,8.25E+00,3.34E+00,1.00E+00,0.00E+00,,0.736,0.011,0.252,,5.788,19.427,13.638
13587878788,8.51E-01,1.06E-01,8.36E+00,3.41E+00,1.00E+00,0.00E+00,,0.724,0.011,0.265,,5.583,19.456,13.873
13644444444,8.53E-01,1.07E-01,8.15E+00,3.25E+00,1.00E+00,0.00E+00,,0.728,0.011,0.261,,5.652,19.438,13.786
13701010101,8.44E-01,1.06E-01,8.22E+00,3.33E+00,1.00E+00,0.00E+00,,0.713,0.011,0.276,,5.416,19.466,14.050
13757575758,8.49E-01,1.06E-01,8.09E+00,3.22E+00,1.00E+00,0.00E+00,,0.721,0.011,0.268,,5.540,19.454,13.914
13814141414,8.44E-01,1.07E-01,8.18E+00,3.35E+00,1.00E+00,0.00E+00,,0.713,0.011,0.276,,5.421,19.447,14.026
13870707071,8.48E-01,1.06E-01,8.01E+00,3.28E+00,1.00E+00,0.00E+00,,0.719,0.011,0.269,,5.520,19.491,13.971
13927272727,8.40E-01,1.07E-01,7.92E+00,3.35E+00,1.00E+00,0.00E+00,,0.705,0.011,0.284,,5.299,19.452,14.153
13983838384,8.40E-01,1.06E-01,7.86E+00,3.18E+00,1.00E+00,0.00E+00,,0.706,0.011,0.283,,5.320,19.497,14.178
14040404040,8.33E-01,1.06E-01,7.81E+00,3.20E+00,1.00E+00,0.00E+00,,0.693,0.011,0.295,,5.134,19.480,14.347
14096969697,8.39E-01,1.06E-01,7.89E+00,3.11E+00,1.00E+00,0.00E+00,,0.703,0.011,0.286,,5.276,19.514,14.238
14153535354,8.35E-01,1.06E-01,7.72E+00,3.25E+00,1.00E+00,0.00E+00,,0.698,0.011,0.291,,5.200,19.528,14.329
14210101010,8.39E-01,1.06E-01,7.71E+00,3.16E+00,1.00E+00,0.00E+00,,0.704,0.011,0.285,,5.287,19.516,14.229
14266666667,8.30E-01,1.05E-01,7.42E+00,3.21E+00,1.00E+00,0.00E+00,,0.689,0.011,0.301,,5.066,19.608,14.542
14323232323,8.31E-01,1.05E-01,7.52E+00,2.98E+00,1.00E+00,0.00E+00,,0.691,0.011,0.298,,5.103,19.559,14.455
14379797980,8.25E-01,1.04E-01,7.36E+00,3.05E+00,1.00E+00,0.00E+00,,0.681,0.011,0.308,,4.962,19.686,14.724
14436363636,8.30E-01,1.04E-01,7.48E+00,2.96E+00,1.00E+00,0.00E+00,,0.688,0.011,0.301,,5.060,19.670,14.609
14492929293,8.31E-01,1.02E-01,7.25E+00,3.05E+00,1.00E+00,0.00E+00,,0.691,0.010,0.299,,5.095,19.793,14.698
14549494949,8.30E-01,1.02E-01,7.22E+00,2.97E+00,1.00E+00,0.00E+00,,0.689,0.010,0.300,,5.079,19.798,14.719
14606060606,8.32E-01,1.02E-01,7.13E+00,2.90E+00,1.00E+00,0.00E+00,,0.692,0.010,0.297,,5.121,19.833,14.712
14662626263,8.26E-01,1.01E-01,7.06E+00,2.76E+00,1.00E+00,0.00E+00,,0.682,0.010,0.307,,4.979,19.881,14.902
14719191919,8.33E-01,1.02E-01,7.12E+00,2.73E+00,1.00E+00,0.00E+00,,0.695,0.010,0.295,,5.152,19.866,14.714
14775757576,8.30E-01,1.01E-01,7.10E+00,2.77E+00,1.00E+00,0.00E+00,,0.689,0.010,0.301,,5.068,19.927,14.859
14832323232,8.44E-01,1.02E-01,7.15E+00,2.70E+00,1.00E+00,0.00E+00,,0.712,0.010,0.278,,5.403,19.870,14.467
14888888889,8.35E-01,1.01E-01,6.96E+00,2.77E+00,1.00E+00,0.00E+00,,0.697,0.010,0.293,,5.185,19.944,14.758
14945454545,8.40E-01,1.01E-01,6.96E+00,2.61E+00,1.00E+00,0.00E+00,,0.706,0.010,0.284,,5.317,19.879,14.562
15002020202,8.31E-01,1.00E-01,6.96E+00,2.67E+00,1.00E+00,0.00E+00,,0.690,0.010,0.300,,5.090,19.965,14.875
15058585859,8.37E-01,1.01E-01,6.91E+00,2.47E+00,1.00E+00,0.00E+00,,0.700,0.010,0.290,,5.233,19.932,14.700
15115151515,8.33E-01,9.99E-02,6.97E+00,2.67E+00,1.00E+00,0.00E+00,,0.695,0.010,0.295,,5.150,20.004,14.854
15171717172,8.41E-01,1.00E-01,6.86E+00,2.53E+00,1.00E+00,0.00E+00,,0.708,0.010,0.282,,5.341,20.002,14.661
15228282828,8.39E-01,9.97E-02,6.83E+00,2.61E+00,1.00E+00,0.00E+00,,0.704,0.010,0.286,,5.283,20.022,14.739
15284848485,8.41E-01,9.98E-02,6.74E+00,2.43E+00,1.00E+00,0.00E+00,,0.707,0.010,0.283,,5.325,20.016,14.691
15341414141,8.37E-01,9.94E-02,6.76E+00,2.50E+00,1.00E+00,0.00E+00,,0.700,0.010,0.290,,5.233,20.048,14.815
15397979798,8.38E-01,9.92E-02,6.76E+00,2.39E+00,1.00E+00,0.00E+00,,0.703,0.010,0.287,,5.273,20.071,14.798
15454545455,8.40E-01,9.95E-02,6.69E+00,2.42E+00,1.00E+00,0.00E+00,,0.706,0.010,0.284,,5.319,20.044,14.725
15511111111,8.43E-01,9.92E-02,6.69E+00,2.41E+00,1.00E+00,0.00E+00,,0.710,0.010,0.280,,5.378,20.071,14.693
15567676768,8.45E-01,9.96E-02,6.61E+00,2.41E+00,1.00E+00,0.00E+00,,0.714,0.010,0.276,,5.436,20.038,14.602
15624242424,8.41E-01,9.89E-02,6.59E+00,2.37E+00,1.00E+00,0.00E+00,,0.707,0.010,0.283,,5.330,20.099,14.769
15680808081,8.41E-01,9.92E-02,6.52E+00,2.33E+00,1.00E+00,0.00E+00,,0.707,0.010,0.284,,5.324,20.070,14.746
15737373737,8.38E-01,9.89E-02,6.53E+00,2.32E+00,1.00E+00,0.00E+00,,0.702,0.010,0.289,,5.252,20.098,14.846
15793939394,8.43E-01,9.92E-02,6.48E+00,2.30E+00,1.00E+00,0.00E+00,,0.710,0.010,0.280,,5.373,20.074,14.701
15850505051,8.38E-01,9.90E-02,6.50E+00,2.33E+00,1.00E+00,0.00E+00,,0.702,0.010,0.288,,5.263,20.090,14.828
15907070707,8.44E-01,9.86E-02,6.44E+00,2.31E+00,1.00E+00,0.00E+00,,0.712,0.010,0.278,,5.406,20.119,14.714
15963636364,8.34E-01,9.83E-02,6.40E+00,2.33E+00,1.00E+00,0.00E+00,,0.695,0.010,0.295,,5.163,20.153,14.990
16020202020,8.40E-01,9.83E-02,6.34E+00,2.25E+00,1.00E+00,0.00E+00,,0.706,0.010,0.285,,5.310,20.149,14.839
16076767677,8.31E-01,9.78E-02,6.37E+00,2.31E+00,1.00E+00,0.00E+00,,0.690,0.010,0.301,,5.084,20.196,15.112
16133333333,8.39E-01,9.80E-02,6.29E+00,2.22E+00,1.00E+00,0.00E+00,,0.704,0.010,0.287,,5.281,20.179,14.898
16189898990,8.30E-01,9.71E-02,6.32E+00,2.31E+00,1.00E+00,0.00E+00,,0.689,0.009,0.302,,5.068,20.252,15.183
16246464646,8.37E-01,9.72E-02,6.21E+00,2.19E+00,1.00E+00,0.00E+00,,0.701,0.009,0.290,,5.241,20.247,15.007
16303030303,8.31E-01,9.68E-02,6.23E+00,2.26E+00,1.00E+00,0.00E+00,,0.690,0.009,0.300,,5.091,20.279,15.188
16359595960,8.35E-01,9.67E-02,6.16E+00,2.19E+00,1.00E+00,0.00E+00,,0.698,0.009,0.293,,5.198,20.292,15.094
16416161616,8.33E-01,9.64E-02,6.14E+00,2.23E+00,1.00E+00,0.00E+00,,0.693,0.009,0.298,,5.130,20.314,15.184
16472727273,8.30E-01,9.58E-02,6.08E+00,2.15E+00,1.00E+00,0.00E+00,,0.689,0.009,0.302,,5.074,20.372,15.298
16529292929,8.31E-01,9.62E-02,6.07E+00,2.14E+00,1.00E+00,0.00E+00,,0.690,0.009,0.300,,5.093,20.337,15.244
16585858586,8.28E-01,9.54E-02,6.05E+00,2.11E+00,1.00E+00,0.00E+00,,0.686,0.009,0.305,,5.027,20.412,15.385
16642424242,8.36E-01,9.60E-02,5.99E+00,2.12E+00,1.00E+00,0.00E+00,,0.699,0.009,0.291,,5.220,20.354,15.134
16698989899,8.32E-01,9.52E-02,5.97E+00,2.14E+00,1.00E+00,0.00E+00,,0.692,0.009,0.298,,5.121,20.428,15.307
16755555556,8.38E-01,9.56E-02,5.88E+00,2.06E+00,1.00E+00,0.00E+00,,0.702,0.009,0.289,,5.254,20.391,15.137
16812121212,8.30E-01,9.52E-02,5.90E+00,2.04E+00,1.00E+00,0.00E+00,,0.689,0.009,0.302,,5.071,20.430,15.360
16868686869,8.34E-01,9.52E-02,5.83E+00,2.00E+00,1.00E+00,0.00E+00,,0.695,0.009,0.296,,5.156,20.428,15.272
16925252525,8.30E-01,9.52E-02,5.91E+00,2.03E+00,1.00E+00,0.00E+00,,0.690,0.009,0.301,,5.081,20.431,15.350
16981818182,8.37E-01,9.47E-02,5.77E+00,2.03E+00,1.00E+00,0.00E+00,,0.700,0.009,0.291,,5.232,20.473,15.241
17038383838,8.34E-01,9.51E-02,5.80E+00,2.02E+00,1.00E+00,0.00E+00,,0.696,0.009,0.295,,5.173,20.432,15.259
17094949495,8.34E-01,9.43E-02,5.70E+00,2.00E+00,1.00E+00,0.00E+00,,0.696,0.009,0.295,,5.171,20.507,15.336
17151515152,8.30E-01,9.46E-02,5.71E+00,1.94E+00,1.00E+00,0.00E+00,,0.690,0.009,0.301,,5.081,20.480,15.398
17208080808,8.30E-01,9.43E-02,5.70E+00,1.92E+00,1.00E+00,0.00E+00,,0.690,0.009,0.301,,5.083,20.509,15.427
17264646465,8.31E-01,9.44E-02,5.70E+00,1.94E+00,1.00E+00,0.00E+00,,0.690,0.009,0.301,,5.088,20.499,15.412
17321212121,8.36E-01,9.40E-02,5.69E+00,1.95E+00,1.00E+00,0.00E+00,,0.698,0.009,0.293,,5.204,20.534,15.330
17377777778,8.32E-01,9.38E-02,5.58E+00,1.94E+00,1.00E+00,0.00E+00,,0.692,0.009,0.300,,5.109,20.557,15.449
17434343434,8.35E-01,9.39E-02,5.58E+00,1.90E+00,1.00E+00,0.00E+00,,0.696,0.009,0.295,,5.177,20.547,15.370
17490909091,8.27E-01,9.34E-02,5.53E+00,1.88E+00,1.00E+00,0.00E+00,,0.685,0.009,0.307,,5.011,20.598,15.587
17547474747,8.33E-01,9.34E-02,5.54E+00,1.85E+00,1.00E+00,0.00E+00,,0.693,0.009,0.298,,5.130,20.589,15.460
17604040404,8.28E-01,9.27E-02,5.52E+00,1.88E+00,1.00E+00,0.00E+00,,0.685,0.009,0.307,,5.014,20.655,15.642
17660606061,8.35E-01,9.31E-02,5.46E+00,1.84E+00,1.00E+00,0.00E+00,,0.697,0.009,0.294,,5.191,20.620,15.429
17717171717,8.31E-01,9.26E-02,5.46E+00,1.89E+00,1.00E+00,0.00E+00,,0.691,0.009,0.301,,5.097,20.667,15.570
17773737374,8.34E-01,9.27E-02,5.37E+00,1.80E+00,1.00E+00,0.00E+00,,0.696,0.009,0.295,,5.171,20.656,15.485
17830303030,8.30E-01,9.23E-02,5.39E+00,1.83E+00,1.00E+00,0.00E+00,,0.689,0.009,0.302,,5.074,20.697,15.623
17886868687,8.29E-01,9.21E-02,5.36E+00,1.76E+00,1.00E+00,0.00E+00,,0.688,0.008,0.304,,5.052,20.716,15.665
17943434343,8.32E-01,9.22E-02,5.34E+00,1.78E+00,1.00E+00,0.00E+00,,0.692,0.008,0.299,,5.121,20.709,15.587
18000000000,8.27E-01,9.17E-02,5.32E+00,1.78E+00,1.00E+00,0.00E+00,,0.684,0.008,0.308,,5.003,20.756,15.753
,,,,,,,,,,,,,,
,,,,,,,,,,,,,,
,,,,,Average,,,0.709,0.010,0.281,,5.377,19.975,14.598
,,,,,,,,,,,,,,
,,,,,Maximum,,,0.768,0.011,0.308,,6.336,20.756,15.753

File: singleLayerData/5%/PBT/5wt_ CNT-PBT.csv
Transmission Line And Free Space Method 18.0.18011201,,,,,,,,,,,,,,
Keysight Technologies,N5232B,MY57181309,A.13.20.12,,,,,,,,,,,
,,,,,,,,,,,,,,
Ch 1,,,,,,,,,,,,,,
Ports:, 1 & 2,,,,,,,,,,,,,
Measurement Model:, Reflection/Transmission Mu and Epsilon,,,,,,,,,,,,,
Sample Holder Type:, Waveguide,,,,,,,,,,,,,
Cutoff Frequency:, 9.487103 GHz,,,,,,,,,,,,,
Sample Holder Length:, 6.500000 mm,,,,,,,,,,,,,
Distance to Sample:, 0.000000 mm,,,,,,,,,,,,,
Sample Thickness:, 1.880000 mm,,,,,,,,,,,,,
IFBW:, 300.000000 Hz,,,,,,,,,,,,,
Power:, 0.000000 dBm,,,,,,,,,,,,,
Date:,"Thursday, July 21, 2022 21:08:02",,,,,,,,,,,,,
frequency(Hz),Tr 1  Data(e'),Tr 2  Data(e''),Tr 3  Data(u'),Tr 4  Data(u''),Tr 5  S11(LinM),Tr 6  S21(LinM),,SEr,Sea,Set,,R,T,A
12400000000,2.53E+01,1.54E+01,4.03E-01,6.10E-01,8.30E-01,6.56E-02,,5.07,18.59,23.66,,0.689,0.004,0.307
12456565657,2.51E+01,1.58E+01,4.10E-01,6.02E-01,8.26E-01,6.57E-02,,4.98,18.67,23.65,,0.682,0.004,0.313
12513131313,2.55E+01,1.55E+01,3.98E-01,5.91E-01,8.28E-01,6.59E-02,,5.03,18.59,23.62,,0.686,0.004,0.310
12569696970,2.51E+01,1.61E+01,4.19E-01,5.88E-01,8.24E-01,6.57E-02,,4.94,18.71,23.65,,0.679,0.004,0.317
12626262626,2.55E+01,1.54E+01,3.89E-01,5.87E-01,8.27E-01,6.58E-02,,5.01,18.62,23.63,,0.684,0.004,0.312
12682828283,2.49E+01,1.57E+01,4.05E-01,5.95E-01,8.25E-01,6.57E-02,,4.95,18.69,23.64,,0.681,0.004,0.315
12739393939,2.53E+01,1.49E+01,3.71E-01,5.94E-01,8.27E-01,6.60E-02,,5,18.61,23.61,,0.684,0.004,0.312
12795959596,2.48E+01,1.56E+01,4.01E-01,5.94E-01,8.22E-01,6.60E-02,,4.89,18.72,23.6,,0.676,0.004,0.320
12852525253,2.55E+01,1.48E+01,3.61E-01,5.80E-01,8.26E-01,6.64E-02,,4.97,18.58,23.55,,0.682,0.004,0.313
12909090909,2.44E+01,1.57E+01,4.15E-01,5.98E-01,8.16E-01,6.61E-02,,4.77,18.83,23.6,,0.666,0.004,0.330
12965656566,2.51E+01,1.47E+01,3.63E-01,5.89E-01,8.22E-01,6.62E-02,,4.89,18.69,23.58,,0.676,0.004,0.320
13022222222,2.42E+01,1.50E+01,3.90E-01,6.14E-01,8.15E-01,6.61E-02,,4.74,18.85,23.59,,0.664,0.004,0.331
13078787879,2.52E+01,1.47E+01,3.58E-01,5.77E-01,8.23E-01,6.65E-02,,4.92,18.62,23.54,,0.677,0.004,0.318
13135353535,2.41E+01,1.50E+01,3.96E-01,6.06E-01,8.11E-01,6.67E-02,,4.65,18.87,23.52,,0.658,0.004,0.338
13191919192,2.50E+01,1.57E+01,3.98E-01,5.62E-01,8.18E-01,6.63E-02,,4.79,18.77,23.57,,0.669,0.004,0.326
13248484848,2.36E+01,1.50E+01,4.02E-01,6.19E-01,8.06E-01,6.64E-02,,4.56,19,23.56,,0.650,0.004,0.346
13305050505,2.42E+01,1.56E+01,4.06E-01,5.84E-01,8.09E-01,6.60E-02,,4.62,19,23.61,,0.654,0.004,0.341
13361616162,2.37E+01,1.44E+01,3.78E-01,6.19E-01,8.04E-01,6.65E-02,,4.51,19.03,23.54,,0.646,0.004,0.349
13418181818,2.45E+01,1.58E+01,4.05E-01,5.62E-01,8.07E-01,6.64E-02,,4.56,19,23.56,,0.651,0.004,0.344
13474747475,2.35E+01,1.48E+01,3.98E-01,6.15E-01,8.00E-01,6.62E-02,,4.44,19.14,23.58,,0.640,0.004,0.356
13531313131,2.37E+01,1.61E+01,4.31E-01,5.71E-01,8.00E-01,6.63E-02,,4.45,19.13,23.58,,0.640,0.004,0.356
13587878788,2.31E+01,1.46E+01,3.94E-01,6.33E-01,7.96E-01,6.57E-02,,4.36,19.29,23.65,,0.634,0.004,0.362
13644444444,2.32E+01,1.55E+01,4.19E-01,5.97E-01,7.91E-01,6.61E-02,,4.27,19.33,23.6,,0.626,0.004,0.370
13701010101,2.32E+01,1.41E+01,3.68E-01,6.32E-01,7.92E-01,6.56E-02,,4.29,19.37,23.66,,0.627,0.004,0.368
13757575758,2.29E+01,1.55E+01,4.32E-01,6.00E-01,7.82E-01,6.59E-02,,4.11,19.51,23.62,,0.612,0.004,0.384
13814141414,2.30E+01,1.45E+01,3.89E-01,6.29E-01,7.88E-01,6.51E-02,,4.21,19.52,23.73,,0.621,0.004,0.375
13870707071,2.18E+01,1.52E+01,4.49E-01,6.51E-01,7.72E-01,6.49E-02,,3.93,19.83,23.76,,0.596,0.004,0.400
13927272727,2.24E+01,1.40E+01,3.79E-01,6.63E-01,7.80E-01,6.47E-02,,4.07,19.71,23.78,,0.608,0.004,0.387
13983838384,2.13E+01,1.42E+01,4.19E-01,6.97E-01,7.60E-01,6.44E-02,,3.74,20.09,23.82,,0.578,0.004,0.418
14040404040,2.23E+01,1.37E+01,3.61E-01,6.70E-01,7.70E-01,6.39E-02,,3.9,19.98,23.88,,0.593,0.004,0.403
14096969697,2.14E+01,1.39E+01,3.91E-01,6.98E-01,7.59E-01,6.35E-02,,3.73,20.21,23.95,,0.576,0.004,0.420
14153535354,2.23E+01,1.40E+01,3.65E-01,6.61E-01,7.72E-01,6.30E-02,,3.94,20.07,24.01,,0.596,0.004,0.400
14210101010,2.10E+01,1.34E+01,3.67E-01,7.23E-01,7.64E-01,6.31E-02,,3.81,20.2,24,,0.584,0.004,0.412
14266666667,2.17E+01,1.37E+01,3.53E-01,6.83E-01,7.70E-01,6.27E-02,,3.91,20.15,24.06,,0.593,0.004,0.403
14323232323,2.13E+01,1.29E+01,3.27E-01,7.06E-01,7.68E-01,6.30E-02,,3.87,20.15,24.02,,0.590,0.004,0.406
14379797980,2.19E+01,1.36E+01,3.35E-01,6.58E-01,7.70E-01,6.24E-02,,3.9,20.2,24.09,,0.593,0.004,0.403
14436363636,2.17E+01,1.28E+01,3.08E-01,6.79E-01,7.75E-01,6.28E-02,,3.99,20.05,24.04,,0.601,0.004,0.395
14492929293,2.20E+01,1.39E+01,3.42E-01,6.36E-01,7.80E-01,6.26E-02,,4.08,19.99,24.07,,0.608,0.004,0.388
14549494949,2.16E+01,1.29E+01,3.09E-01,6.71E-01,7.85E-01,6.29E-02,,4.16,19.87,24.03,,0.616,0.004,0.380
14606060606,2.18E+01,1.38E+01,3.38E-01,6.36E-01,7.80E-01,6.29E-02,,4.07,19.96,24.03,,0.608,0.004,0.388
14662626263,2.18E+01,1.23E+01,2.67E-01,6.63E-01,7.85E-01,6.28E-02,,4.15,19.88,24.04,,0.616,0.004,0.380
14719191919,2.19E+01,1.35E+01,3.18E-01,6.25E-01,7.78E-01,6.30E-02,,4.03,19.98,24.01,,0.605,0.004,0.391
14775757576,2.20E+01,1.24E+01,2.69E-01,6.41E-01,7.89E-01,6.28E-02,,4.23,19.82,24.05,,0.623,0.004,0.374
14832323232,2.19E+01,1.33E+01,3.07E-01,6.18E-01,7.86E-01,6.31E-02,,4.18,19.82,24,,0.618,0.004,0.378
14888888889,2.19E+01,1.22E+01,2.66E-01,6.39E-01,7.95E-01,6.30E-02,,4.34,19.67,24.01,,0.632,0.004,0.364
14945454545,2.13E+01,1.27E+01,2.93E-01,6.46E-01,7.82E-01,6.34E-02,,4.1,19.86,23.96,,0.612,0.004,0.384
15002020202,2.19E+01,1.20E+01,2.55E-01,6.30E-01,7.91E-01,6.34E-02,,4.26,19.69,23.96,,0.626,0.004,0.370
15058585859,2.15E+01,1.22E+01,2.72E-01,6.32E-01,7.82E-01,6.35E-02,,4.11,19.84,23.95,,0.612,0.004,0.384
15115151515,2.21E+01,1.22E+01,2.63E-01,6.12E-01,7.93E-01,6.31E-02,,4.3,19.69,23.99,,0.629,0.004,0.367
15171717172,2.11E+01,1.20E+01,2.71E-01,6.48E-01,7.86E-01,6.36E-02,,4.18,19.75,23.93,,0.618,0.004,0.378
15228282828,2.19E+01,1.23E+01,2.73E-01,6.09E-01,7.94E-01,6.38E-02,,4.32,19.58,23.9,,0.630,0.004,0.365
15284848485,2.07E+01,1.22E+01,2.90E-01,6.51E-01,7.79E-01,6.37E-02,,4.06,19.86,23.92,,0.607,0.004,0.389
15341414141,2.15E+01,1.21E+01,2.71E-01,6.19E-01,7.85E-01,6.36E-02,,4.16,19.78,23.94,,0.616,0.004,0.380
15397979798,2.07E+01,1.19E+01,2.79E-01,6.49E-01,7.77E-01,6.34E-02,,4.02,19.94,23.96,,0.604,0.004,0.392
15454545455,2.18E+01,1.23E+01,2.73E-01,5.93E-01,7.87E-01,6.37E-02,,4.2,19.72,23.92,,0.619,0.004,0.377
15511111111,2.07E+01,1.22E+01,2.95E-01,6.40E-01,7.79E-01,6.34E-02,,4.05,19.9,23.95,,0.607,0.004,0.389
15567676768,2.17E+01,1.27E+01,2.92E-01,5.85E-01,7.86E-01,6.38E-02,,4.18,19.72,23.91,,0.618,0.004,0.378
15624242424,2.04E+01,1.23E+01,3.03E-01,6.46E-01,7.76E-01,6.30E-02,,4.01,20,24.01,,0.602,0.004,0.394
15680808081,2.11E+01,1.30E+01,3.09E-01,5.98E-01,7.76E-01,6.27E-02,,4.01,20.05,24.05,,0.602,0.004,0.394
15737373737,2.08E+01,1.17E+01,2.65E-01,6.33E-01,7.82E-01,6.28E-02,,4.1,19.94,24.04,,0.612,0.004,0.385
15793939394,2.14E+01,1.32E+01,3.11E-01,5.73E-01,7.77E-01,6.27E-02,,4.02,20.04,24.06,,0.604,0.004,0.392
15850505051,2.10E+01,1.20E+01,2.70E-01,6.14E-01,7.87E-01,6.26E-02,,4.19,19.87,24.06,,0.619,0.004,0.377
15907070707,2.07E+01,1.32E+01,3.21E-01,5.95E-01,7.74E-01,6.23E-02,,3.97,20.14,24.12,,0.599,0.004,0.397
15963636364,2.08E+01,1.19E+01,2.63E-01,6.16E-01,7.87E-01,6.21E-02,,4.19,19.94,24.13,,0.619,0.004,0.377
16020202020,2.04E+01,1.28E+01,3.08E-01,6.05E-01,7.72E-01,6.21E-02,,3.94,20.19,24.13,,0.596,0.004,0.400
16076767677,2.11E+01,1.17E+01,2.48E-01,5.98E-01,7.88E-01,6.20E-02,,4.21,19.94,24.15,,0.621,0.004,0.375
16133333333,2.06E+01,1.25E+01,2.91E-01,5.95E-01,7.75E-01,6.24E-02,,3.99,20.1,24.09,,0.601,0.004,0.395
16189898990,2.09E+01,1.21E+01,2.65E-01,5.95E-01,7.81E-01,6.14E-02,,4.09,20.15,24.24,,0.610,0.004,0.386
16246464646,1.98E+01,1.20E+01,2.86E-01,6.27E-01,7.70E-01,6.21E-02,,3.91,20.23,24.14,,0.593,0.004,0.403
16303030303,2.06E+01,1.19E+01,2.59E-01,5.98E-01,7.78E-01,6.14E-02,,4.03,20.21,24.24,,0.605,0.004,0.391
16359595960,1.97E+01,1.17E+01,2.77E-01,6.32E-01,7.69E-01,6.19E-02,,3.89,20.27,24.16,,0.591,0.004,0.405
16416161616,2.05E+01,1.19E+01,2.63E-01,5.91E-01,7.79E-01,6.18E-02,,4.05,20.13,24.18,,0.607,0.004,0.389
16472727273,1.95E+01,1.13E+01,2.63E-01,6.40E-01,7.69E-01,6.19E-02,,3.89,20.28,24.17,,0.591,0.004,0.405
16529292929,2.03E+01,1.21E+01,2.77E-01,5.84E-01,7.72E-01,6.18E-02,,3.93,20.24,24.18,,0.596,0.004,0.400
16585858586,1.95E+01,1.11E+01,2.53E-01,6.37E-01,7.68E-01,6.15E-02,,3.87,20.35,24.22,,0.590,0.004,0.406
16642424242,2.04E+01,1.20E+01,2.71E-01,5.78E-01,7.74E-01,6.22E-02,,3.98,20.15,24.13,,0.599,0.004,0.397
16698989899,1.95E+01,1.12E+01,2.55E-01,6.30E-01,7.73E-01,6.17E-02,,3.95,20.25,24.2,,0.598,0.004,0.399
16755555556,1.98E+01,1.21E+01,2.88E-01,5.90E-01,7.71E-01,6.19E-02,,3.91,20.25,24.16,,0.594,0.004,0.402
16812121212,1.96E+01,1.11E+01,2.50E-01,6.20E-01,7.71E-01,6.15E-02,,3.92,20.3,24.22,,0.594,0.004,0.402
16868686869,1.98E+01,1.18E+01,2.70E-01,5.89E-01,7.63E-01,6.17E-02,,3.79,20.41,24.2,,0.582,0.004,0.414
16925252525,2.00E+01,1.12E+01,2.46E-01,5.92E-01,7.74E-01,6.16E-02,,3.97,20.24,24.2,,0.599,0.004,0.397
16981818182,1.96E+01,1.17E+01,2.72E-01,5.93E-01,7.68E-01,6.16E-02,,3.87,20.35,24.21,,0.590,0.004,0.406
17038383838,1.99E+01,1.15E+01,2.60E-01,5.89E-01,7.77E-01,6.15E-02,,4.03,20.19,24.22,,0.604,0.004,0.392
17094949495,1.93E+01,1.15E+01,2.68E-01,6.05E-01,7.66E-01,6.12E-02,,3.84,20.43,24.26,,0.587,0.004,0.409
17151515152,1.97E+01,1.10E+01,2.39E-01,6.00E-01,7.73E-01,6.13E-02,,3.95,20.31,24.25,,0.598,0.004,0.399
17208080808,1.93E+01,1.11E+01,2.52E-01,6.04E-01,7.61E-01,6.11E-02,,3.76,20.52,24.28,,0.579,0.004,0.417
17264646465,1.96E+01,1.08E+01,2.33E-01,5.95E-01,7.72E-01,6.12E-02,,3.93,20.34,24.26,,0.596,0.004,0.400
17321212121,1.91E+01,1.12E+01,2.64E-01,6.05E-01,7.63E-01,6.10E-02,,3.79,20.5,24.29,,0.582,0.004,0.414
17377777778,1.93E+01,1.07E+01,2.35E-01,6.03E-01,7.71E-01,6.13E-02,,3.93,20.32,24.25,,0.594,0.004,0.402
17434343434,1.87E+01,1.12E+01,2.70E-01,6.17E-01,7.59E-01,6.10E-02,,3.73,20.57,24.3,,0.576,0.004,0.420
17490909091,1.92E+01,1.04E+01,2.23E-01,6.04E-01,7.67E-01,6.12E-02,,3.85,20.42,24.27,,0.588,0.004,0.408
17547474747,1.86E+01,1.07E+01,2.52E-01,6.17E-01,7.57E-01,6.12E-02,,3.69,20.58,24.27,,0.573,0.004,0.423
17604040404,1.93E+01,1.07E+01,2.38E-01,5.86E-01,7.64E-01,6.14E-02,,3.81,20.43,24.24,,0.584,0.004,0.413
17660606061,1.85E+01,1.11E+01,2.78E-01,6.09E-01,7.58E-01,6.14E-02,,3.71,20.52,24.23,,0.575,0.004,0.422
17717171717,1.90E+01,1.12E+01,2.68E-01,5.85E-01,7.61E-01,6.09E-02,,3.76,20.55,24.3,,0.579,0.004,0.417
17773737374,1.81E+01,1.08E+01,2.73E-01,6.24E-01,7.57E-01,6.12E-02,,3.69,20.57,24.27,,0.573,0.004,0.423
17830303030,1.87E+01,1.11E+01,2.67E-01,5.90E-01,7.56E-01,6.08E-02,,3.68,20.64,24.32,,0.572,0.004,0.425
17886868687,1.82E+01,1.08E+01,2.68E-01,6.14E-01,7.54E-01,6.11E-02,,3.66,20.62,24.27,,0.569,0.004,0.428
17943434343,1.89E+01,1.15E+01,2.80E-01,5.67E-01,7.56E-01,6.09E-02,,3.68,20.64,24.31,,0.572,0.004,0.425
18000000000,1.81E+01,1.08E+01,2.74E-01,6.15E-01,7.55E-01,6.06E-02,,3.66,20.69,24.36,,0.570,0.004,0.426
,,,,,,,,,,,,,,
,,,,,,,,,,,,,,
,,,,,,,Average,4.37,19.64,24.01,,0.615,0.004,0.381

File: singleLayerData/7%/PBT/7%-PBT-2.8mm-A.csv
Transmission Line And Free Space Method 18.0.18011201
Keysight Technologies,N5232B,MY57181309,A.13.20.12

Ch 1
Ports:, 1 & 2
Measurement Model:, Reflection/Transmission Epsilon Precision
Sample Holder Type:, Waveguide
Cutoff Frequency:, 9.487103 GHz
Sample Holder Length:, 6.000000 mm
Distance to Sample:, 0.000000 mm
Sample Thickness:, 2.800000 mm
IFBW:, 300.000000 Hz
Power:, 0.000000 dBm
Date:,"Friday, November 03, 2023 15:13:34"
frequency(Hz),Tr 2  S11(LinM),Tr 3  S21(LinM),Tr 1  Data(e'),Tr 4  Data(e''),Tr 5  Data(u'),Tr 6  Data(u'')
12400000000.0000,9.111798e-001,2.520118e-002,7.179424e+000,1.722472e+000,1.000000e+000,0.000000e+000
12456565656.5657,9.033074e-001,2.526563e-002,7.100284e+000,1.756441e+000,1.000000e+000,0.000000e+000
12513131313.1313,9.044178e-001,2.531830e-002,7.041740e+000,1.703633e+000,1.000000e+000,0.000000e+000
12569696969.6970,9.018860e-001,2.538253e-002,7.037409e+000,1.749561e+000,1.000000e+000,0.000000e+000
12626262626.2626,8.992663e-001,2.530953e-002,6.976382e+000,1.717875e+000,1.000000e+000,0.000000e+000
12682828282.8283,9.006936e-001,2.550166e-002,6.904349e+000,1.728457e+000,1.000000e+000,0.000000e+000
12739393939.3939,8.917457e-001,2.540550e-002,6.884263e+000,1.736582e+000,1.000000e+000,0.000000e+000
12795959595.9596,8.958681e-001,2.555142e-002,6.771473e+000,1.730408e+000,1.000000e+000,0.000000e+000
12852525252.5253,8.845330e-001,2.538986e-002,6.767158e+000,1.747358e+000,1.000000e+000,0.000000e+000
12909090909.0909,8.943527e-001,2.548166e-002,6.597974e+000,1.665349e+000,1.000000e+000,0.000000e+000
12965656565.6566,8.796471e-001,2.549313e-002,6.600342e+000,1.733620e+000,1.000000e+000,0.000000e+000
13022222222.2222,8.896970e-001,2.552649e-002,6.464143e+000,1.626737e+000,1.000000e+000,0.000000e+000
13078787878.7879,8.752050e-001,2.560022e-002,6.484088e+000,1.745543e+000,1.000000e+000,0.000000e+000
13135353535.3535,8.857404e-001,2.555535e-002,6.342211e+000,1.579454e+000,1.000000e+000,0.000000e+000
13191919191.9192,8.731089e-001,2.564487e-002,6.291844e+000,1.735032e+000,1.000000e+000,0.000000e+000
13248484848.4848,8.830172e-001,2.573914e-002,6.211068e+000,1.527931e+000,1.000000e+000,0.000000e+000
13305050505.0505,8.733284e-001,2.593797e-002,6.163302e+000,1.704100e+000,1.000000e+000,0.000000e+000
13361616161.6162,8.755977e-001,2.592965e-002,6.203267e+000,1.532768e+000,1.000000e+000,0.000000e+000
13418181818.1818,8.711759e-001,2.603503e-002,6.012191e+000,1.683483e+000,1.000000e+000,0.000000e+000
13474747474.7475,8.685057e-001,2.594266e-002,6.187778e+000,1.590893e+000,1.000000e+000,0.000000e+000
13531313131.3131,8.706650e-001,2.598845e-002,5.866555e+000,1.655935e+000,1.000000e+000,0.000000e+000
13587878787.8788,8.598872e-001,2.592033e-002,6.080583e+000,1.656677e+000,1.000000e+000,0.000000e+000
13644444444.4444,8.665037e-001,2.583188e-002,5.760761e+000,1.599190e+000,1.000000e+000,0.000000e+000
13701010101.0101,8.504241e-001,2.563934e-002,5.940356e+000,1.670744e+000,1.000000e+000,0.000000e+000
13757575757.5758,8.640017e-001,2.537006e-002,5.647571e+000,1.531724e+000,1.000000e+000,0.000000e+000
13814141414.1414,8.583019e-001,2.551735e-002,5.790751e+000,1.589509e+000,1.000000e+000,0.000000e+000
13870707070.7071,8.740776e-001,2.525469e-002,5.603235e+000,1.430497e+000,1.000000e+000,0.000000e+000
13927272727.2727,8.632310e-001,2.550311e-002,5.595966e+000,1.551335e+000,1.000000e+000,0.000000e+000
13983838383.8384,8.733151e-001,2.526931e-002,5.491948e+000,1.347657e+000,1.000000e+000,0.000000e+000
14040404040.4040,8.628091e-001,2.552570e-002,5.434579e+000,1.466146e+000,1.000000e+000,0.000000e+000
14096969696.9697,8.739388e-001,2.535145e-002,5.468659e+000,1.258593e+000,1.000000e+000,0.000000e+000
14153535353.5354,8.707158e-001,2.554090e-002,5.264360e+000,1.398980e+000,1.000000e+000,0.000000e+000
14210101010.1010,8.785639e-001,2.573559e-002,5.398869e+000,1.269530e+000,1.000000e+000,0.000000e+000
14266666666.6667,8.709138e-001,2.554562e-002,5.130488e+000,1.397971e+000,1.000000e+000,0.000000e+000
14323232323.2323,8.722905e-001,2.592825e-002,5.248394e+000,1.236811e+000,1.000000e+000,0.000000e+000
14379797979.7980,8.671302e-001,2.574516e-002,5.016846e+000,1.299564e+000,1.000000e+000,0.000000e+000
14436363636.3636,8.685227e-001,2.617885e-002,5.229191e+000,1.236334e+000,1.000000e+000,0.000000e+000
14492929292.9293,8.727641e-001,2.583092e-002,5.039467e+000,1.283642e+000,1.000000e+000,0.000000e+000
14549494949.4949,8.700902e-001,2.621863e-002,5.129399e+000,1.308870e+000,1.000000e+000,0.000000e+000
14606060606.0606,8.707181e-001,2.610269e-002,5.040430e+000,1.289914e+000,1.000000e+000,0.000000e+000
14662626262.6263,8.595118e-001,2.619090e-002,5.020383e+000,1.315333e+000,1.000000e+000,0.000000e+000
14719191919.1919,8.658918e-001,2.623535e-002,5.050160e+000,1.228177e+000,1.000000e+000,0.000000e+000
14775757575.7576,8.587543e-001,2.618146e-002,5.015507e+000,1.308677e+000,1.000000e+000,0.000000e+000
14832323232.3232,8.715992e-001,2.631940e-002,5.114687e+000,1.240569e+000,1.000000e+000,0.000000e+000
14888888888.8889,8.623110e-001,2.601501e-002,4.992610e+000,1.356866e+000,1.000000e+000,0.000000e+000
14945454545.4545,8.666804e-001,2.633114e-002,5.031210e+000,1.247461e+000,1.000000e+000,0.000000e+000
15002020202.0202,8.522978e-001,2.593341e-002,4.975281e+000,1.321933e+000,1.000000e+000,0.000000e+000
15058585858.5859,8.611226e-001,2.621232e-002,4.932137e+000,1.173398e+000,1.000000e+000,0.000000e+000
15115151515.1515,8.528905e-001,2.575767e-002,4.963801e+000,1.286263e+000,1.000000e+000,0.000000e+000
15171717171.7172,8.659381e-001,2.600698e-002,4.896970e+000,1.196199e+000,1.000000e+000,0.000000e+000
15228282828.2828,8.598784e-001,2.576713e-002,4.893643e+000,1.257981e+000,1.000000e+000,0.000000e+000
15284848484.8485,8.665158e-001,2.599773e-002,4.778731e+000,1.142172e+000,1.000000e+000,0.000000e+000
15341414141.4141,8.530405e-001,2.577635e-002,4.786987e+000,1.225728e+000,1.000000e+000,0.000000e+000
15397979797.9798,8.610808e-001,2.578175e-002,4.712041e+000,1.121986e+000,1.000000e+000,0.000000e+000
15454545454.5455,8.590853e-001,2.583199e-002,4.677215e+000,1.155011e+000,1.000000e+000,0.000000e+000
15511111111.1111,8.666372e-001,2.573670e-002,4.630986e+000,1.099876e+000,1.000000e+000,0.000000e+000
15567676767.6768,8.646989e-001,2.595188e-002,4.566772e+000,1.138508e+000,1.000000e+000,0.000000e+000
15624242424.2424,8.617207e-001,2.575310e-002,4.527477e+000,1.105793e+000,1.000000e+000,0.000000e+000
15680808080.8081,8.579047e-001,2.593460e-002,4.444600e+000,1.128485e+000,1.000000e+000,0.000000e+000
15737373737.3737,8.560662e-001,2.578662e-002,4.455628e+000,1.076809e+000,1.000000e+000,0.000000e+000
15793939393.9394,8.632096e-001,2.605927e-002,4.346537e+000,1.066893e+000,1.000000e+000,0.000000e+000
15850505050.5051,8.554224e-001,2.592784e-002,4.428023e+000,1.076243e+000,1.000000e+000,0.000000e+000
15907070707.0707,8.644649e-001,2.597542e-002,4.267920e+000,1.053257e+000,1.000000e+000,0.000000e+000
15963636363.6364,8.463494e-001,2.587070e-002,4.349129e+000,1.109027e+000,1.000000e+000,0.000000e+000
16020202020.2020,8.612738e-001,2.597618e-002,4.186384e+000,1.013587e+000,1.000000e+000,0.000000e+000
16076767676.7677,8.419837e-001,2.592873e-002,4.291120e+000,1.097538e+000,1.000000e+000,0.000000e+000
16133333333.3333,8.602888e-001,2.595363e-002,4.151664e+000,9.792818e-001,1.000000e+000,0.000000e+000
16189898989.8990,8.425811e-001,2.594609e-002,4.202813e+000,1.088303e+000,1.000000e+000,0.000000e+000
16246464646.4646,8.577315e-001,2.584493e-002,4.095534e+000,9.690643e-001,1.000000e+000,0.000000e+000
16303030303.0303,8.453042e-001,2.614112e-002,4.095072e+000,1.047705e+000,1.000000e+000,0.000000e+000
16359595959.5960,8.556960e-001,2.593578e-002,4.083948e+000,9.565794e-001,1.000000e+000,0.000000e+000
16416161616.1616,8.493016e-001,2.619681e-002,4.009934e+000,1.024420e+000,1.000000e+000,0.000000e+000
16472727272.7273,8.475642e-001,2.590087e-002,4.021217e+000,9.657905e-001,1.000000e+000,0.000000e+000
16529292929.2929,8.476617e-001,2.631171e-002,3.912906e+000,9.756228e-001,1.000000e+000,0.000000e+000
16585858585.8586,8.405771e-001,2.603104e-002,3.986565e+000,9.603605e-001,1.000000e+000,0.000000e+000
16642424242.4242,8.517986e-001,2.629644e-002,3.871070e+000,9.646153e-001,1.000000e+000,0.000000e+000
16698989898.9899,8.402510e-001,2.613326e-002,3.949581e+000,1.002464e+000,1.000000e+000,0.000000e+000
16755555555.5556,8.503404e-001,2.628914e-002,3.807523e+000,9.714675e-001,1.000000e+000,0.000000e+000
16812121212.1212,8.340973e-001,2.631833e-002,3.896328e+000,9.996906e-001,1.000000e+000,0.000000e+000
16868686868.6869,8.435584e-001,2.618530e-002,3.789669e+000,9.584295e-001,1.000000e+000,0.000000e+000
16925252525.2525,8.318108e-001,2.637843e-002,3.873197e+000,9.978371e-001,1.000000e+000,0.000000e+000
16981818181.8182,8.427575e-001,2.618814e-002,3.796800e+000,9.806984e-001,1.000000e+000,0.000000e+000
17038383838.3838,8.366202e-001,2.648937e-002,3.829595e+000,1.013645e+000,1.000000e+000,0.000000e+000
17094949494.9495,8.365700e-001,2.621945e-002,3.765878e+000,9.941151e-001,1.000000e+000,0.000000e+000
17151515151.5152,8.314024e-001,2.644620e-002,3.783968e+000,1.005599e+000,1.000000e+000,0.000000e+000
17208080808.0808,8.330691e-001,2.630875e-002,3.776787e+000,9.546131e-001,1.000000e+000,0.000000e+000
17264646464.6465,8.321031e-001,2.640743e-002,3.762918e+000,9.850756e-001,1.000000e+000,0.000000e+000
17321212121.2121,8.361662e-001,2.636799e-002,3.793125e+000,9.660657e-001,1.000000e+000,0.000000e+000
17377777777.7778,8.344000e-001,2.627478e-002,3.740481e+000,1.002670e+000,1.000000e+000,0.000000e+000
17434343434.3434,8.368993e-001,2.636321e-002,3.741122e+000,9.573925e-001,1.000000e+000,0.000000e+000
17490909090.9091,8.297765e-001,2.622824e-002,3.686624e+000,9.758147e-001,1.000000e+000,0.000000e+000
17547474747.4747,8.356828e-001,2.638522e-002,3.706870e+000,9.237034e-001,1.000000e+000,0.000000e+000
17604040404.0404,8.308200e-001,2.612238e-002,3.658922e+000,9.525377e-001,1.000000e+000,0.000000e+000
17660606060.6061,8.403242e-001,2.643981e-002,3.642398e+000,9.069106e-001,1.000000e+000,0.000000e+000
17717171717.1717,8.363639e-001,2.625740e-002,3.631753e+000,9.453113e-001,1.000000e+000,0.000000e+000
17773737373.7374,8.423224e-001,2.642788e-002,3.579770e+000,8.862565e-001,1.000000e+000,0.000000e+000
17830303030.3030,8.356881e-001,2.634607e-002,3.569290e+000,9.241600e-001,1.000000e+000,0.000000e+000
17886868686.8687,8.359423e-001,2.635916e-002,3.531200e+000,8.585295e-001,1.000000e+000,0.000000e+000
17943434343.4343,8.396441e-001,2.655044e-002,3.504292e+000,8.802385e-001,1.000000e+000,0.000000e+000
18000000000.0000,8.315905e-001,2.636809e-002,3.510175e+000,8.650233e-001,1.000000e+000,0.000000e+000

File: singleLayerData/7%/PBT/7_ PBT_2.csv
Transmission Line And Free Space Method 18.0.18011201
Keysight Technologies,N5232B,MY57181309,A.13.20.12

Ch 1
Ports:, 1 & 2
Measurement Model:, Reflection/Transmission Epsilon Precision
Sample Holder Type:, Waveguide
Cutoff Frequency:, 9.487103 GHz
Sample Holder Length:, 6.000000 mm
Distance to Sample:, 0.000000 mm
Sample Thickness:, 2.800000 mm
IFBW:, 300.000000 Hz
Power:, 0.000000 dBm
Date:,"Friday, November 03, 2023 15:15:51"
frequency(Hz),Tr 2  S11(LinM),Tr 3  S21(LinM),Tr 1  Data(e'),Tr 4  Data(e''),Tr 5  Data(u'),Tr 6  Data(u'')
12400000000.0000,8.730385e-001,2.056542e-002,7.188363e+000,2.062899e+000,1.000000e+000,0.000000e+000
12456565656.5657,8.622857e-001,2.053728e-002,7.091448e+000,2.123674e+000,1.000000e+000,0.000000e+000
12513131313.1313,8.621127e-001,2.049834e-002,6.985301e+000,2.056812e+000,1.000000e+000,0.000000e+000
12569696969.6970,8.591896e-001,2.048612e-002,6.938092e+000,2.098469e+000,1.000000e+000,0.000000e+000
12626262626.2626,8.598492e-001,2.037126e-002,6.852580e+000,2.013998e+000,1.000000e+000,0.000000e+000
12682828282.8283,8.643494e-001,2.053070e-002,6.761800e+000,1.982941e+000,1.000000e+000,0.000000e+000
12739393939.3939,8.606533e-001,2.049223e-002,6.749599e+000,1.940066e+000,1.000000e+000,0.000000e+000
12795959595.9596,8.681462e-001,2.063997e-002,6.648786e+000,1.895500e+000,1.000000e+000,0.000000e+000
12852525252.5253,8.609765e-001,2.053072e-002,6.668166e+000,1.877779e+000,1.000000e+000,0.000000e+000
12909090909.0909,8.726539e-001,2.059187e-002,6.519781e+000,1.777226e+000,1.000000e+000,0.000000e+000
12965656565.6566,8.606822e-001,2.058523e-002,6.543739e+000,1.827014e+000,1.000000e+000,0.000000e+000
13022222222.2222,8.719243e-001,2.060044e-002,6.424084e+000,1.707627e+000,1.000000e+000,0.000000e+000
13078787878.7879,8.591898e-001,2.066939e-002,6.466391e+000,1.817773e+000,1.000000e+000,0.000000e+000
13135353535.3535,8.705075e-001,2.064445e-002,6.340373e+000,1.643528e+000,1.000000e+000,0.000000e+000
13191919191.9192,8.589501e-001,2.074061e-002,6.310074e+000,1.794962e+000,1.000000e+000,0.000000e+000
13248484848.4848,8.695040e-001,2.085597e-002,6.239310e+000,1.585689e+000,1.000000e+000,0.000000e+000
13305050505.0505,8.605154e-001,2.107795e-002,6.209130e+000,1.758752e+000,1.000000e+000,0.000000e+000
13361616161.6162,8.639769e-001,2.114106e-002,6.260972e+000,1.579194e+000,1.000000e+000,0.000000e+000
13418181818.1818,8.604469e-001,2.132354e-002,6.090183e+000,1.724487e+000,1.000000e+000,0.000000e+000
13474747474.7475,8.593287e-001,2.137623e-002,6.284195e+000,1.626306e+000,1.000000e+000,0.000000e+000
13531313131.3131,8.630097e-001,2.155606e-002,5.993266e+000,1.684257e+000,1.000000e+000,0.000000e+000
13587878787.8788,8.542787e-001,2.165891e-002,6.235765e+000,1.678026e+000,1.000000e+000,0.000000e+000
13644444444.4444,8.616773e-001,2.180141e-002,5.949401e+000,1.622224e+000,1.000000e+000,0.000000e+000
13701010101.0101,8.460105e-001,2.185661e-002,6.179613e+000,1.701030e+000,1.000000e+000,0.000000e+000
13757575757.5758,8.554428e-001,2.185082e-002,5.922571e+000,1.604135e+000,1.000000e+000,0.000000e+000
13814141414.1414,8.449118e-001,2.211172e-002,6.103237e+000,1.704040e+000,1.000000e+000,0.000000e+000
13870707070.7071,8.540077e-001,2.196312e-002,5.909118e+000,1.587508e+000,1.000000e+000,0.000000e+000
13927272727.2727,8.371236e-001,2.222400e-002,5.906408e+000,1.762798e+000,1.000000e+000,0.000000e+000
13983838383.8384,8.421480e-001,2.207618e-002,5.762971e+000,1.570215e+000,1.000000e+000,0.000000e+000
14040404040.4040,8.277913e-001,2.225303e-002,5.674170e+000,1.716559e+000,1.000000e+000,0.000000e+000
14096969696.9697,8.333019e-001,2.210704e-002,5.683236e+000,1.523732e+000,1.000000e+000,0.000000e+000
14153535353.5354,8.269040e-001,2.211815e-002,5.429680e+000,1.677179e+000,1.000000e+000,0.000000e+000
14210101010.1010,8.309375e-001,2.207561e-002,5.543029e+000,1.559517e+000,1.000000e+000,0.000000e+000
14266666666.6667,8.218959e-001,2.170102e-002,5.209201e+000,1.678013e+000,1.000000e+000,0.000000e+000
14323232323.2323,8.222800e-001,2.164441e-002,5.310094e+000,1.514356e+000,1.000000e+000,0.000000e+000
14379797979.7980,8.200109e-001,2.114394e-002,5.033650e+000,1.532960e+000,1.000000e+000,0.000000e+000
14436363636.3636,8.236085e-001,2.124052e-002,5.236502e+000,1.460686e+000,1.000000e+000,0.000000e+000
14492929292.9293,8.324918e-001,2.078241e-002,5.041365e+000,1.463181e+000,1.000000e+000,0.000000e+000
14549494949.4949,8.335315e-001,2.102123e-002,5.127806e+000,1.472808e+000,1.000000e+000,0.000000e+000
14606060606.0606,8.380228e-001,2.091416e-002,5.053308e+000,1.425464e+000,1.000000e+000,0.000000e+000
14662626262.6263,8.309614e-001,2.103602e-002,5.039060e+000,1.433707e+000,1.000000e+000,0.000000e+000
14719191919.1919,8.390773e-001,2.117199e-002,5.096648e+000,1.334477e+000,1.000000e+000,0.000000e+000
14775757575.7576,8.354383e-001,2.126112e-002,5.079502e+000,1.404518e+000,1.000000e+000,0.000000e+000
14832323232.3232,8.471727e-001,2.149107e-002,5.220887e+000,1.343840e+000,1.000000e+000,0.000000e+000
14888888888.8889,8.358123e-001,2.131776e-002,5.094187e+000,1.476877e+000,1.000000e+000,0.000000e+000
14945454545.4545,8.355456e-001,2.149579e-002,5.125998e+000,1.387131e+000,1.000000e+000,0.000000e+000
15002020202.0202,8.223927e-001,2.112136e-002,5.049769e+000,1.454260e+000,1.000000e+000,0.000000e+000
15058585858.5859,8.303676e-001,2.132162e-002,5.013909e+000,1.304466e+000,1.000000e+000,0.000000e+000
15115151515.1515,8.238218e-001,2.091738e-002,5.042547e+000,1.409244e+000,1.000000e+000,0.000000e+000
15171717171.7172,8.371177e-001,2.109485e-002,4.980735e+000,1.314868e+000,1.000000e+000,0.000000e+000
15228282828.2828,8.328559e-001,2.091644e-002,4.979731e+000,1.365207e+000,1.000000e+000,0.000000e+000
15284848484.8485,8.404453e-001,2.112187e-002,4.864416e+000,1.242668e+000,1.000000e+000,0.000000e+000
15341414141.4141,8.286777e-001,2.097294e-002,4.881160e+000,1.317803e+000,1.000000e+000,0.000000e+000
15397979797.9798,8.379530e-001,2.103385e-002,4.808835e+000,1.208319e+000,1.000000e+000,0.000000e+000
15454545454.5455,8.363822e-001,2.112630e-002,4.786950e+000,1.235484e+000,1.000000e+000,0.000000e+000
15511111111.1111,8.447615e-001,2.109344e-002,4.741061e+000,1.178624e+000,1.000000e+000,0.000000e+000
15567676767.6768,8.421771e-001,2.132774e-002,4.691247e+000,1.218965e+000,1.000000e+000,0.000000e+000
15624242424.2424,8.398902e-001,2.123912e-002,4.651879e+000,1.186651e+000,1.000000e+000,0.000000e+000
15680808080.8081,8.347497e-001,2.142906e-002,4.577082e+000,1.214063e+000,1.000000e+000,0.000000e+000
15737373737.3737,8.337570e-001,2.133282e-002,4.593827e+000,1.162187e+000,1.000000e+000,0.000000e+000
15793939393.9394,8.380803e-001,2.157311e-002,4.488750e+000,1.159304e+000,1.000000e+000,0.000000e+000
15850505050.5051,8.302865e-001,2.148151e-002,4.576834e+000,1.175010e+000,1.000000e+000,0.000000e+000
15907070707.0707,8.362220e-001,2.153032e-002,4.415343e+000,1.161187e+000,1.000000e+000,0.000000e+000
15963636363.6364,8.176353e-001,2.140662e-002,4.499969e+000,1.226682e+000,1.000000e+000,0.000000e+000
16020202020.2020,8.293229e-001,2.146483e-002,4.325846e+000,1.134195e+000,1.000000e+000,0.000000e+000
16076767676.7677,8.097482e-001,2.132264e-002,4.424200e+000,1.223969e+000,1.000000e+000,0.000000e+000
16133333333.3333,8.262078e-001,2.128409e-002,4.271270e+000,1.100848e+000,1.000000e+000,0.000000e+000
16189898989.8990,8.088006e-001,2.119520e-002,4.313822e+000,1.213672e+000,1.000000e+000,0.000000e+000
16246464646.4646,8.252152e-001,2.107108e-002,4.198757e+000,1.080495e+000,1.000000e+000,0.000000e+000
16303030303.0303,8.135919e-001,2.125390e-002,4.191841e+000,1.155563e+000,1.000000e+000,0.000000e+000
16359595959.5960,8.260776e-001,2.103449e-002,4.178740e+000,1.053062e+000,1.000000e+000,0.000000e+000
16416161616.1616,8.211454e-001,2.118746e-002,4.102410e+000,1.112002e+000,1.000000e+000,0.000000e+000
16472727272.7273,8.219842e-001,2.093342e-002,4.115996e+000,1.044560e+000,1.000000e+000,0.000000e+000
16529292929.2929,8.229915e-001,2.126052e-002,4.006928e+000,1.045739e+000,1.000000e+000,0.000000e+000
16585858585.8586,8.183157e-001,2.105983e-002,4.086647e+000,1.025208e+000,1.000000e+000,0.000000e+000
16642424242.4242,8.300163e-001,2.130862e-002,3.973557e+000,1.021550e+000,1.000000e+000,0.000000e+000
16698989898.9899,8.199214e-001,2.116918e-002,4.060235e+000,1.061276e+000,1.000000e+000,0.000000e+000
16755555555.5556,8.303900e-001,2.131488e-002,3.919843e+000,1.024502e+000,1.000000e+000,0.000000e+000
16812121212.1212,8.150515e-001,2.133550e-002,4.015604e+000,1.055228e+000,1.000000e+000,0.000000e+000
16868686868.6869,8.245825e-001,2.121495e-002,3.910660e+000,1.007487e+000,1.000000e+000,0.000000e+000
16925252525.2525,8.134095e-001,2.132727e-002,4.002597e+000,1.049983e+000,1.000000e+000,0.000000e+000
16981818181.8182,8.246618e-001,2.117153e-002,3.931078e+000,1.027988e+000,1.000000e+000,0.000000e+000
17038383838.3838,8.187482e-001,2.141971e-002,3.968326e+000,1.064284e+000,1.000000e+000,0.000000e+000
17094949494.9495,8.190477e-001,2.119802e-002,3.910338e+000,1.043170e+000,1.000000e+000,0.000000e+000
17151515151.5152,8.142468e-001,2.137056e-002,3.926617e+000,1.053749e+000,1.000000e+000,0.000000e+000
17208080808.0808,8.158212e-001,2.125760e-002,3.926365e+000,1.002715e+000,1.000000e+000,0.000000e+000
17264646464.6465,8.154133e-001,2.137888e-002,3.912327e+000,1.030444e+000,1.000000e+000,0.000000e+000
17321212121.2121,8.188614e-001,2.136684e-002,3.948229e+000,1.013157e+000,1.000000e+000,0.000000e+000
17377777777.7778,8.179807e-001,2.133634e-002,3.894755e+000,1.047783e+000,1.000000e+000,0.000000e+000
17434343434.3434,8.198584e-001,2.140568e-002,3.899277e+000,1.003984e+000,1.000000e+000,0.000000e+000
17490909090.9091,8.137699e-001,2.133800e-002,3.841501e+000,1.018572e+000,1.000000e+000,0.000000e+000
17547474747.4747,8.194920e-001,2.145458e-002,3.866034e+000,9.668554e-001,1.000000e+000,0.000000e+000
17604040404.0404,8.151238e-001,2.123135e-002,3.815733e+000,9.923700e-001,1.000000e+000,0.000000e+000
17660606060.6061,8.244115e-001,2.150258e-002,3.800305e+000,9.474971e-001,1.000000e+000,0.000000e+000
17717171717.1717,8.201801e-001,2.130857e-002,3.789661e+000,9.845054e-001,1.000000e+000,0.000000e+000
17773737373.7374,8.269414e-001,2.146315e-002,3.732983e+000,9.248418e-001,1.000000e+000,0.000000e+000
17830303030.3030,8.196327e-001,2.135264e-002,3.727412e+000,9.630551e-001,1.000000e+000,0.000000e+000
17886868686.8687,8.214809e-001,2.133925e-002,3.684106e+000,8.937235e-001,1.000000e+000,0.000000e+000
17943434343.4343,8.238712e-001,2.141012e-002,3.663282e+000,9.177330e-001,1.000000e+000,0.000000e+000
18000000000.0000,8.175658e-001,2.123682e-002,3.664827e+000,8.990922e-001,1.000000e+000,0.000000e+000
