Repository: humzkhan/Adaptive_learning

File: singleLayerData/1%/ABS/1%-ABS-2.8mm-A.csv
Transmission Line And Free Space Method 18.0.18011201
Keysight Technologies,N5232B,MY57181309,A.13.20.12

Ch 1
Ports:, 1 & 2
Measurement Model:, Reflection/Transmission Epsilon Precision
Sample Holder Type:, Waveguide
Cutoff Frequency:, 9.487103 GHz
Sample Holder Length:, 6.500000 mm
Distance to Sample:, 0.000000 mm
Sample Thickness:, 2.800000 mm
IFBW:, 300.000000 Hz
Power:, 0.000000 dBm
Date:,"Tuesday, September 19, 2023 16:13:44"
frequency(Hz),Tr 2  S11(LinM),Tr 3  S21(LinM),Tr 1  Data(e'),Tr 4  Data(e''),Tr 5  Data(u'),Tr 6  Data(u''),Tr 7  Data(e'),Tr 8  Data(e'')
12400000000.0000,7.354630e-001,3.817230e-001,6.137695e+000,2.839225e+000,1.000000e+000,0.000000e+000,6.137695e+000,2.839225e+000
12456565656.5657,7.293192e-001,3.843503e-001,6.189330e+000,2.881051e+000,1.000000e+000,0.000000e+000,6.189330e+000,2.881051e+000
12513131313.1313,7.319882e-001,3.866760e-001,6.209917e+000,2.801719e+000,1.000000e+000,0.000000e+000,6.209917e+000,2.801719e+000
12569696969.6970,7.256979e-001,3.889165e-001,6.256520e+000,2.877581e+000,1.000000e+000,0.000000e+000,6.256520e+000,2.877581e+000
12626262626.2626,7.284515e-001,3.903707e-001,6.282637e+000,2.825222e+000,1.000000e+000,0.000000e+000,6.282637e+000,2.825222e+000
12682828282.8283,7.238714e-001,3.931815e-001,6.300866e+000,2.887395e+000,1.000000e+000,0.000000e+000,6.300866e+000,2.887395e+000
12739393939.3939,7.244772e-001,3.941248e-001,6.320878e+000,2.833137e+000,1.000000e+000,0.000000e+000,6.320878e+000,2.833137e+000
12795959595.9596,7.206359e-001,3.971649e-001,6.334650e+000,2.871136e+000,1.000000e+000,0.000000e+000,6.334650e+000,2.871136e+000
12852525252.5253,7.192594e-001,3.988129e-001,6.364812e+000,2.804332e+000,1.000000e+000,0.000000e+000,6.364812e+000,2.804332e+000
12909090909.0909,7.163296e-001,4.005721e-001,6.379908e+000,2.889460e+000,1.000000e+000,0.000000e+000,6.379908e+000,2.889460e+000
12965656565.6566,7.143690e-001,4.024411e-001,6.395245e+000,2.823126e+000,1.000000e+000,0.000000e+000,6.395245e+000,2.823126e+000
13022222222.2222,7.133739e-001,4.040289e-001,6.374527e+000,2.864544e+000,1.000000e+000,0.000000e+000,6.374527e+000,2.864544e+000
13078787878.7879,7.110879e-001,4.070559e-001,6.457641e+000,2.813626e+000,1.000000e+000,0.000000e+000,6.457641e+000,2.813626e+000
13135353535.3535,7.087817e-001,4.086971e-001,6.427983e+000,2.836325e+000,1.000000e+000,0.000000e+000,6.427983e+000,2.836325e+000
13191919191.9192,7.060027e-001,4.098817e-001,6.539507e+000,2.855184e+000,1.000000e+000,0.000000e+000,6.539507e+000,2.855184e+000
13248484848.4848,7.026712e-001,4.115856e-001,6.441591e+000,2.860875e+000,1.000000e+000,0.000000e+000,6.441591e+000,2.860875e+000
13305050505.0505,6.986945e-001,4.132363e-001,6.532943e+000,2.893659e+000,1.000000e+000,0.000000e+000,6.532943e+000,2.893659e+000
13361616161.6162,6.960865e-001,4.152736e-001,6.504370e+000,2.846792e+000,1.000000e+000,0.000000e+000,6.504370e+000,2.846792e+000
13418181818.1818,6.939140e-001,4.171580e-001,6.599166e+000,2.862438e+000,1.000000e+000,0.000000e+000,6.599166e+000,2.862438e+000
13474747474.7475,6.897798e-001,4.170327e-001,6.618313e+000,2.905767e+000,1.000000e+000,0.000000e+000,6.618313e+000,2.905767e+000
13531313131.3131,6.887624e-001,4.196987e-001,6.675360e+000,2.904062e+000,1.000000e+000,0.000000e+000,6.675360e+000,2.904062e+000
13587878787.8788,6.822811e-001,4.186650e-001,6.652804e+000,2.970999e+000,1.000000e+000,0.000000e+000,6.652804e+000,2.970999e+000
13644444444.4444,6.805047e-001,4.217262e-001,6.661273e+000,2.905067e+000,1.000000e+000,0.000000e+000,6.661273e+000,2.905067e+000
13701010101.0101,6.750725e-001,4.212909e-001,6.676393e+000,2.919659e+000,1.000000e+000,0.000000e+000,6.676393e+000,2.919659e+000
13757575757.5758,6.734439e-001,4.228282e-001,6.763579e+000,2.901309e+000,1.000000e+000,0.000000e+000,6.763579e+000,2.901309e+000
13814141414.1414,6.702592e-001,4.232697e-001,6.745705e+000,2.941149e+000,1.000000e+000,0.000000e+000,6.745705e+000,2.941149e+000
13870707070.7071,6.668029e-001,4.223724e-001,6.808867e+000,2.996757e+000,1.000000e+000,0.000000e+000,6.808867e+000,2.996757e+000
13927272727.2727,6.631500e-001,4.248630e-001,6.679340e+000,2.977475e+000,1.000000e+000,0.000000e+000,6.679340e+000,2.977475e+000
13983838383.8384,6.551765e-001,4.241069e-001,6.701858e+000,3.002815e+000,1.000000e+000,0.000000e+000,6.701858e+000,3.002815e+000
14040404040.4040,6.526699e-001,4.263763e-001,6.632693e+000,2.925596e+000,1.000000e+000,0.000000e+000,6.632693e+000,2.925596e+000
14096969696.9697,6.471748e-001,4.256095e-001,6.742731e+000,2.969780e+000,1.000000e+000,0.000000e+000,6.742731e+000,2.969780e+000
14153535353.5354,6.472350e-001,4.263510e-001,6.653464e+000,2.981785e+000,1.000000e+000,0.000000e+000,6.653464e+000,2.981785e+000
14210101010.1010,6.384118e-001,4.284725e-001,6.664457e+000,3.085012e+000,1.000000e+000,0.000000e+000,6.664457e+000,3.085012e+000
14266666666.6667,6.359408e-001,4.270746e-001,6.525678e+000,3.066602e+000,1.000000e+000,0.000000e+000,6.525678e+000,3.066602e+000
14323232323.2323,6.259467e-001,4.312097e-001,6.508610e+000,3.050394e+000,1.000000e+000,0.000000e+000,6.508610e+000,3.050394e+000
14379797979.7980,6.243661e-001,4.291943e-001,6.454885e+000,3.006877e+000,1.000000e+000,0.000000e+000,6.454885e+000,3.006877e+000
14436363636.3636,6.196706e-001,4.338508e-001,6.489528e+000,3.039945e+000,1.000000e+000,0.000000e+000,6.489528e+000,3.039945e+000
14492929292.9293,6.224891e-001,4.320667e-001,6.484584e+000,3.031366e+000,1.000000e+000,0.000000e+000,6.484584e+000,3.031366e+000
14549494949.4949,6.173255e-001,4.363639e-001,6.388092e+000,3.099934e+000,1.000000e+000,0.000000e+000,6.388092e+000,3.099934e+000
14606060606.0606,6.141303e-001,4.372140e-001,6.468430e+000,3.019139e+000,1.000000e+000,0.000000e+000,6.468430e+000,3.019139e+000
14662626262.6263,6.096573e-001,4.386411e-001,6.305152e+000,3.015445e+000,1.000000e+000,0.000000e+000,6.305152e+000,3.015445e+000
14719191919.1919,6.048661e-001,4.399804e-001,6.510850e+000,2.957914e+000,1.000000e+000,0.000000e+000,6.510850e+000,2.957914e+000
14775757575.7576,6.065611e-001,4.396876e-001,6.393350e+000,2.987738e+000,1.000000e+000,0.000000e+000,6.393350e+000,2.987738e+000
14832323232.3232,6.023820e-001,4.421544e-001,6.573379e+000,2.957306e+000,1.000000e+000,0.000000e+000,6.573379e+000,2.957306e+000
14888888888.8889,6.026065e-001,4.411291e-001,6.412115e+000,3.032640e+000,1.000000e+000,0.000000e+000,6.412115e+000,3.032640e+000
14945454545.4545,5.913113e-001,4.439175e-001,6.514489e+000,3.002348e+000,1.000000e+000,0.000000e+000,6.514489e+000,3.002348e+000
15002020202.0202,5.921546e-001,4.421224e-001,6.432032e+000,2.966895e+000,1.000000e+000,0.000000e+000,6.432032e+000,2.966895e+000
15058585858.5859,5.828730e-001,4.443021e-001,6.458927e+000,2.946851e+000,1.000000e+000,0.000000e+000,6.458927e+000,2.946851e+000
15115151515.1515,5.870035e-001,4.416268e-001,6.472382e+000,2.944879e+000,1.000000e+000,0.000000e+000,6.472382e+000,2.944879e+000
15171717171.7172,5.818525e-001,4.449758e-001,6.412494e+000,2.981526e+000,1.000000e+000,0.000000e+000,6.412494e+000,2.981526e+000
15228282828.2828,5.848052e-001,4.451108e-001,6.419194e+000,2.926325e+000,1.000000e+000,0.000000e+000,6.419194e+000,2.926325e+000
15284848484.8485,5.789740e-001,4.471766e-001,6.311020e+000,2.933129e+000,1.000000e+000,0.000000e+000,6.311020e+000,2.933129e+000
15341414141.4141,5.798731e-001,4.470846e-001,6.312299e+000,2.856308e+000,1.000000e+000,0.000000e+000,6.312299e+000,2.856308e+000
15397979797.9798,5.793785e-001,4.481868e-001,6.257782e+000,2.842279e+000,1.000000e+000,0.000000e+000,6.257782e+000,2.842279e+000
15454545454.5455,5.816850e-001,4.512267e-001,6.269312e+000,2.751785e+000,1.000000e+000,0.000000e+000,6.269312e+000,2.751785e+000
15511111111.1111,5.832856e-001,4.522777e-001,6.246946e+000,2.782310e+000,1.000000e+000,0.000000e+000,6.246946e+000,2.782310e+000
15567676767.6768,5.822777e-001,4.560648e-001,6.264950e+000,2.703092e+000,1.000000e+000,0.000000e+000,6.264950e+000,2.703092e+000
15624242424.2424,5.820339e-001,4.541358e-001,6.227433e+000,2.749099e+000,1.000000e+000,0.000000e+000,6.227433e+000,2.749099e+000
15680808080.8081,5.769520e-001,4.567451e-001,6.230530e+000,2.669242e+000,1.000000e+000,0.000000e+000,6.230530e+000,2.669242e+000
15737373737.3737,5.798324e-001,4.577144e-001,6.198085e+000,2.669289e+000,1.000000e+000,0.000000e+000,6.198085e+000,2.669289e+000
15793939393.9394,5.755464e-001,4.602091e-001,6.257297e+000,2.606110e+000,1.000000e+000,0.000000e+000,6.257297e+000,2.606110e+000
15850505050.5051,5.770811e-001,4.611115e-001,6.242587e+000,2.634348e+000,1.000000e+000,0.000000e+000,6.242587e+000,2.634348e+000
15907070707.0707,5.715799e-001,4.615933e-001,6.272035e+000,2.613381e+000,1.000000e+000,0.000000e+000,6.272035e+000,2.613381e+000
15963636363.6364,5.709557e-001,4.614845e-001,6.244954e+000,2.633807e+000,1.000000e+000,0.000000e+000,6.244954e+000,2.633807e+000
16020202020.2020,5.669898e-001,4.633879e-001,6.241098e+000,2.586136e+000,1.000000e+000,0.000000e+000,6.241098e+000,2.586136e+000
16076767676.7677,5.652603e-001,4.638932e-001,6.249290e+000,2.585801e+000,1.000000e+000,0.000000e+000,6.249290e+000,2.585801e+000
16133333333.3333,5.632754e-001,4.662108e-001,6.255554e+000,2.546761e+000,1.000000e+000,0.000000e+000,6.255554e+000,2.546761e+000
16189898989.8990,5.591274e-001,4.641678e-001,6.273328e+000,2.580190e+000,1.000000e+000,0.000000e+000,6.273328e+000,2.580190e+000
16246464646.4646,5.571202e-001,4.659957e-001,6.255620e+000,2.561539e+000,1.000000e+000,0.000000e+000,6.255620e+000,2.561539e+000
16303030303.0303,5.539850e-001,4.653977e-001,6.250225e+000,2.567951e+000,1.000000e+000,0.000000e+000,6.250225e+000,2.567951e+000
16359595959.5960,5.517055e-001,4.666324e-001,6.265468e+000,2.559593e+000,1.000000e+000,0.000000e+000,6.265468e+000,2.559593e+000
16416161616.1616,5.499325e-001,4.675591e-001,6.242747e+000,2.556381e+000,1.000000e+000,0.000000e+000,6.242747e+000,2.556381e+000
16472727272.7273,5.443165e-001,4.668805e-001,6.252856e+000,2.565959e+000,1.000000e+000,0.000000e+000,6.252856e+000,2.565959e+000
16529292929.2929,5.427046e-001,4.687871e-001,6.227719e+000,2.532551e+000,1.000000e+000,0.000000e+000,6.227719e+000,2.532551e+000
16585858585.8586,5.377685e-001,4.674891e-001,6.245434e+000,2.554290e+000,1.000000e+000,0.000000e+000,6.245434e+000,2.554290e+000
16642424242.4242,5.406097e-001,4.707079e-001,6.222271e+000,2.519550e+000,1.000000e+000,0.000000e+000,6.222271e+000,2.519550e+000
16698989898.9899,5.347695e-001,4.690218e-001,6.251999e+000,2.565493e+000,1.000000e+000,0.000000e+000,6.251999e+000,2.565493e+000
16755555555.5556,5.351682e-001,4.710430e-001,6.210650e+000,2.519801e+000,1.000000e+000,0.000000e+000,6.210650e+000,2.519801e+000
16812121212.1212,5.279697e-001,4.707929e-001,6.224059e+000,2.533284e+000,1.000000e+000,0.000000e+000,6.224059e+000,2.533284e+000
16868686868.6869,5.264021e-001,4.712218e-001,6.196756e+000,2.484500e+000,1.000000e+000,0.000000e+000,6.196756e+000,2.484500e+000
16925252525.2525,5.239233e-001,4.728673e-001,6.228452e+000,2.489229e+000,1.000000e+000,0.000000e+000,6.228452e+000,2.489229e+000
16981818181.8182,5.232717e-001,4.719606e-001,6.222943e+000,2.466709e+000,1.000000e+000,0.000000e+000,6.222943e+000,2.466709e+000
17038383838.3838,5.224462e-001,4.741654e-001,6.218565e+000,2.479240e+000,1.000000e+000,0.000000e+000,6.218565e+000,2.479240e+000
17094949494.9495,5.155144e-001,4.726324e-001,6.209684e+000,2.460837e+000,1.000000e+000,0.000000e+000,6.209684e+000,2.460837e+000
17151515151.5152,5.152147e-001,4.742134e-001,6.182533e+000,2.459204e+000,1.000000e+000,0.000000e+000,6.182533e+000,2.459204e+000
17208080808.0808,5.072177e-001,4.733206e-001,6.201252e+000,2.419353e+000,1.000000e+000,0.000000e+000,6.201252e+000,2.419353e+000
17264646464.6465,5.115374e-001,4.744545e-001,6.171305e+000,2.423413e+000,1.000000e+000,0.000000e+000,6.171305e+000,2.423413e+000
17321212121.2121,5.042638e-001,4.742917e-001,6.211286e+000,2.403916e+000,1.000000e+000,0.000000e+000,6.211286e+000,2.403916e+000
17377777777.7778,5.076881e-001,4.742369e-001,6.155039e+000,2.426723e+000,1.000000e+000,0.000000e+000,6.155039e+000,2.426723e+000
17434343434.3434,4.990138e-001,4.746357e-001,6.176283e+000,2.410434e+000,1.000000e+000,0.000000e+000,6.176283e+000,2.410434e+000
17490909090.9091,5.002607e-001,4.738822e-001,6.112540e+000,2.408294e+000,1.000000e+000,0.000000e+000,6.112540e+000,2.408294e+000
17547474747.4747,4.947726e-001,4.751797e-001,6.135790e+000,2.395329e+000,1.000000e+000,0.000000e+000,6.135790e+000,2.395329e+000
17604040404.0404,4.948665e-001,4.744073e-001,6.114152e+000,2.379982e+000,1.000000e+000,0.000000e+000,6.114152e+000,2.379982e+000
17660606060.6061,4.927207e-001,4.762906e-001,6.127572e+000,2.391676e+000,1.000000e+000,0.000000e+000,6.127572e+000,2.391676e+000
17717171717.1717,4.901348e-001,4.745560e-001,6.116483e+000,2.386405e+000,1.000000e+000,0.000000e+000,6.116483e+000,2.386405e+000
17773737373.7374,4.895401e-001,4.765415e-001,6.083255e+000,2.409264e+000,1.000000e+000,0.000000e+000,6.083255e+000,2.409264e+000
17830303030.3030,4.834878e-001,4.758273e-001,6.084755e+000,2.384786e+000,1.000000e+000,0.000000e+000,6.084755e+000,2.384786e+000
17886868686.8687,4.835895e-001,4.772094e-001,6.064051e+000,2.385239e+000,1.000000e+000,0.000000e+000,6.064051e+000,2.385239e+000
17943434343.4343,4.782674e-001,4.780073e-001,6.076917e+000,2.362947e+000,1.000000e+000,0.000000e+000,6.076917e+000,2.362947e+000
18000000000.0000,4.784914e-001,4.767180e-001,6.079221e+000,2.381612e+000,1.000000e+000,0.000000e+000,6.079221e+000,2.381612e+000

File: singleLayerData/1%/ABS/1%-ABS-2.8mm-B.csv
Transmission Line And Free Space Method 18.0.18011201
Keysight Technologies,N5232B,MY57181309,A.13.20.12

Ch 1
Ports:, 1 & 2
Measurement Model:, Reflection/Transmission Epsilon Precision
Sample Holder Type:, Waveguide
Cutoff Frequency:, 9.487103 GHz
Sample Holder Length:, 6.500000 mm
Distance to Sample:, 0.000000 mm
Sample Thickness:, 2.800000 mm
IFBW:, 300.000000 Hz
Power:, 0.000000 dBm
Date:,"Tuesday, September 19, 2023 16:08:37"
frequency(Hz),Tr 2  S11(LinM),Tr 3  S21(LinM),Tr 1  Data(e'),Tr 4  Data(e''),Tr 5  Data(u'),Tr 6  Data(u''),Tr 7  Data(e'),Tr 8  Data(e'')
12400000000.0000,7.612234e-001,3.613785e-001,6.324259e+000,2.964945e+000,1.000000e+000,0.000000e+000,6.324259e+000,2.964945e+000
12456565656.5657,7.546325e-001,3.636953e-001,6.320710e+000,2.992006e+000,1.000000e+000,0.000000e+000,6.320710e+000,2.992006e+000
12513131313.1313,7.560709e-001,3.655169e-001,6.331743e+000,2.918710e+000,1.000000e+000,0.000000e+000,6.331743e+000,2.918710e+000
12569696969.6970,7.502429e-001,3.676697e-001,6.339173e+000,2.974661e+000,1.000000e+000,0.000000e+000,6.339173e+000,2.974661e+000
12626262626.2626,7.515533e-001,3.687349e-001,6.354965e+000,2.936645e+000,1.000000e+000,0.000000e+000,6.354965e+000,2.936645e+000
12682828282.8283,7.475211e-001,3.715104e-001,6.342807e+000,2.973754e+000,1.000000e+000,0.000000e+000,6.342807e+000,2.973754e+000
12739393939.3939,7.465672e-001,3.721756e-001,6.350497e+000,2.939275e+000,1.000000e+000,0.000000e+000,6.350497e+000,2.939275e+000
12795959595.9596,7.433177e-001,3.748274e-001,6.336213e+000,2.958225e+000,1.000000e+000,0.000000e+000,6.336213e+000,2.958225e+000
12852525252.5253,7.405402e-001,3.761567e-001,6.345195e+000,2.909272e+000,1.000000e+000,0.000000e+000,6.345195e+000,2.909272e+000
12909090909.0909,7.386583e-001,3.776256e-001,6.338049e+000,2.967616e+000,1.000000e+000,0.000000e+000,6.338049e+000,2.967616e+000
12965656565.6566,7.353614e-001,3.793838e-001,6.334641e+000,2.918322e+000,1.000000e+000,0.000000e+000,6.334641e+000,2.918322e+000
13022222222.2222,7.352340e-001,3.806072e-001,6.300466e+000,2.933960e+000,1.000000e+000,0.000000e+000,6.300466e+000,2.933960e+000
13078787878.7879,7.318390e-001,3.833320e-001,6.356098e+000,2.900766e+000,1.000000e+000,0.000000e+000,6.356098e+000,2.900766e+000
13135353535.3535,7.307759e-001,3.845175e-001,6.310080e+000,2.895449e+000,1.000000e+000,0.000000e+000,6.310080e+000,2.895449e+000
13191919191.9192,7.271670e-001,3.855807e-001,6.386583e+000,2.927560e+000,1.000000e+000,0.000000e+000,6.386583e+000,2.927560e+000
13248484848.4848,7.254694e-001,3.871855e-001,6.282123e+000,2.891631e+000,1.000000e+000,0.000000e+000,6.282123e+000,2.891631e+000
13305050505.0505,7.212419e-001,3.887587e-001,6.340164e+000,2.938943e+000,1.000000e+000,0.000000e+000,6.340164e+000,2.938943e+000
13361616161.6162,7.196830e-001,3.905997e-001,6.313257e+000,2.865818e+000,1.000000e+000,0.000000e+000,6.313257e+000,2.865818e+000
13418181818.1818,7.178045e-001,3.921541e-001,6.360314e+000,2.890664e+000,1.000000e+000,0.000000e+000,6.360314e+000,2.890664e+000
13474747474.7475,7.144596e-001,3.922736e-001,6.380493e+000,2.905901e+000,1.000000e+000,0.000000e+000,6.380493e+000,2.905901e+000
13531313131.3131,7.145328e-001,3.946054e-001,6.388203e+000,2.905533e+000,1.000000e+000,0.000000e+000,6.388203e+000,2.905533e+000
13587878787.8788,7.085485e-001,3.939659e-001,6.375343e+000,2.944739e+000,1.000000e+000,0.000000e+000,6.375343e+000,2.944739e+000
13644444444.4444,7.085923e-001,3.967917e-001,6.343779e+000,2.871427e+000,1.000000e+000,0.000000e+000,6.343779e+000,2.871427e+000
13701010101.0101,7.031865e-001,3.964815e-001,6.370759e+000,2.879724e+000,1.000000e+000,0.000000e+000,6.370759e+000,2.879724e+000
13757575757.5758,7.039387e-001,3.979498e-001,6.406653e+000,2.847051e+000,1.000000e+000,0.000000e+000,6.406653e+000,2.847051e+000
13814141414.1414,7.015526e-001,3.987453e-001,6.401862e+000,2.869043e+000,1.000000e+000,0.000000e+000,6.401862e+000,2.869043e+000
13870707070.7071,7.011373e-001,3.981572e-001,6.422802e+000,2.896507e+000,1.000000e+000,0.000000e+000,6.422802e+000,2.896507e+000
13927272727.2727,6.983533e-001,4.006730e-001,6.311919e+000,2.860308e+000,1.000000e+000,0.000000e+000,6.311919e+000,2.860308e+000
13983838383.8384,6.938203e-001,4.002678e-001,6.302099e+000,2.846850e+000,1.000000e+000,0.000000e+000,6.302099e+000,2.846850e+000
14040404040.4040,6.924206e-001,4.027226e-001,6.251808e+000,2.767110e+000,1.000000e+000,0.000000e+000,6.251808e+000,2.767110e+000
14096969696.9697,6.912102e-001,4.024196e-001,6.335843e+000,2.774084e+000,1.000000e+000,0.000000e+000,6.335843e+000,2.774084e+000
14153535353.5354,6.930154e-001,4.036604e-001,6.259704e+000,2.770721e+000,1.000000e+000,0.000000e+000,6.259704e+000,2.770721e+000
14210101010.1010,6.891508e-001,4.061738e-001,6.271674e+000,2.818217e+000,1.000000e+000,0.000000e+000,6.271674e+000,2.818217e+000
14266666666.6667,6.874604e-001,4.050413e-001,6.161747e+000,2.800902e+000,1.000000e+000,0.000000e+000,6.161747e+000,2.800902e+000
14323232323.2323,6.817828e-001,4.093434e-001,6.168726e+000,2.741162e+000,1.000000e+000,0.000000e+000,6.168726e+000,2.741162e+000
14379797979.7980,6.799716e-001,4.074414e-001,6.135176e+000,2.721416e+000,1.000000e+000,0.000000e+000,6.135176e+000,2.721416e+000
14436363636.3636,6.780544e-001,4.119476e-001,6.193953e+000,2.727610e+000,1.000000e+000,0.000000e+000,6.193953e+000,2.727610e+000
14492929292.9293,6.801984e-001,4.100488e-001,6.186696e+000,2.750251e+000,1.000000e+000,0.000000e+000,6.186696e+000,2.750251e+000
14549494949.4949,6.759780e-001,4.140585e-001,6.119831e+000,2.792434e+000,1.000000e+000,0.000000e+000,6.119831e+000,2.792434e+000
14606060606.0606,6.721964e-001,4.146885e-001,6.188541e+000,2.753340e+000,1.000000e+000,0.000000e+000,6.188541e+000,2.753340e+000
14662626262.6263,6.669014e-001,4.158257e-001,6.052220e+000,2.737458e+000,1.000000e+000,0.000000e+000,6.052220e+000,2.737458e+000
14719191919.1919,6.629168e-001,4.171941e-001,6.224746e+000,2.711368e+000,1.000000e+000,0.000000e+000,6.224746e+000,2.711368e+000
14775757575.7576,6.637705e-001,4.168849e-001,6.129669e+000,2.731433e+000,1.000000e+000,0.000000e+000,6.129669e+000,2.731433e+000
14832323232.3232,6.623361e-001,4.194786e-001,6.281796e+000,2.713627e+000,1.000000e+000,0.000000e+000,6.281796e+000,2.713627e+000
14888888888.8889,6.614653e-001,4.184596e-001,6.137880e+000,2.776384e+000,1.000000e+000,0.000000e+000,6.137880e+000,2.776384e+000
14945454545.4545,6.535479e-001,4.216047e-001,6.220951e+000,2.738639e+000,1.000000e+000,0.000000e+000,6.220951e+000,2.738639e+000
15002020202.0202,6.528428e-001,4.198374e-001,6.167563e+000,2.708184e+000,1.000000e+000,0.000000e+000,6.167563e+000,2.708184e+000
15058585858.5859,6.473069e-001,4.225338e-001,6.181865e+000,2.665431e+000,1.000000e+000,0.000000e+000,6.181865e+000,2.665431e+000
15115151515.1515,6.499268e-001,4.198901e-001,6.227091e+000,2.681890e+000,1.000000e+000,0.000000e+000,6.227091e+000,2.681890e+000
15171717171.7172,6.475143e-001,4.233880e-001,6.175628e+000,2.695346e+000,1.000000e+000,0.000000e+000,6.175628e+000,2.695346e+000
15228282828.2828,6.475520e-001,4.229158e-001,6.219496e+000,2.679179e+000,1.000000e+000,0.000000e+000,6.219496e+000,2.679179e+000
15284848484.8485,6.418022e-001,4.246609e-001,6.128806e+000,2.674705e+000,1.000000e+000,0.000000e+000,6.128806e+000,2.674705e+000
15341414141.4141,6.388478e-001,4.236148e-001,6.153185e+000,2.648327e+000,1.000000e+000,0.000000e+000,6.153185e+000,2.648327e+000
15397979797.9798,6.366286e-001,4.239437e-001,6.103983e+000,2.642700e+000,1.000000e+000,0.000000e+000,6.103983e+000,2.642700e+000
15454545454.5455,6.362307e-001,4.260378e-001,6.116993e+000,2.597864e+000,1.000000e+000,0.000000e+000,6.116993e+000,2.597864e+000
15511111111.1111,6.355038e-001,4.259316e-001,6.090940e+000,2.640633e+000,1.000000e+000,0.000000e+000,6.090940e+000,2.640633e+000
15567676767.6768,6.326859e-001,4.288433e-001,6.099190e+000,2.602670e+000,1.000000e+000,0.000000e+000,6.099190e+000,2.602670e+000
15624242424.2424,6.299766e-001,4.260918e-001,6.052148e+000,2.654277e+000,1.000000e+000,0.000000e+000,6.052148e+000,2.654277e+000
15680808080.8081,6.239290e-001,4.282528e-001,6.036878e+000,2.603279e+000,1.000000e+000,0.000000e+000,6.036878e+000,2.603279e+000
15737373737.3737,6.249764e-001,4.285349e-001,6.002419e+000,2.604841e+000,1.000000e+000,0.000000e+000,6.002419e+000,2.604841e+000
15793939393.9394,6.207252e-001,4.304013e-001,6.036857e+000,2.568235e+000,1.000000e+000,0.000000e+000,6.036857e+000,2.568235e+000
15850505050.5051,6.207473e-001,4.308681e-001,6.018941e+000,2.596764e+000,1.000000e+000,0.000000e+000,6.018941e+000,2.596764e+000
15907070707.0707,6.158906e-001,4.308964e-001,6.021180e+000,2.594137e+000,1.000000e+000,0.000000e+000,6.021180e+000,2.594137e+000
15963636363.6364,6.135596e-001,4.306195e-001,5.994656e+000,2.616443e+000,1.000000e+000,0.000000e+000,5.994656e+000,2.616443e+000
16020202020.2020,6.112911e-001,4.322931e-001,5.963646e+000,2.571986e+000,1.000000e+000,0.000000e+000,5.963646e+000,2.571986e+000
16076767676.7677,6.076632e-001,4.324277e-001,5.977269e+000,2.580987e+000,1.000000e+000,0.000000e+000,5.977269e+000,2.580987e+000
16133333333.3333,6.080298e-001,4.344969e-001,5.957659e+000,2.541368e+000,1.000000e+000,0.000000e+000,5.957659e+000,2.541368e+000
16189898989.8990,6.023257e-001,4.326266e-001,5.972362e+000,2.584968e+000,1.000000e+000,0.000000e+000,5.972362e+000,2.584968e+000
16246464646.4646,6.026591e-001,4.344484e-001,5.933557e+000,2.555969e+000,1.000000e+000,0.000000e+000,5.933557e+000,2.555969e+000
16303030303.0303,5.985366e-001,4.340836e-001,5.931048e+000,2.569022e+000,1.000000e+000,0.000000e+000,5.931048e+000,2.569022e+000
16359595959.5960,5.985283e-001,4.351970e-001,5.933735e+000,2.552984e+000,1.000000e+000,0.000000e+000,5.933735e+000,2.552984e+000
16416161616.1616,5.958728e-001,4.359073e-001,5.912190e+000,2.559015e+000,1.000000e+000,0.000000e+000,5.912190e+000,2.559015e+000
16472727272.7273,5.918859e-001,4.351145e-001,5.906697e+000,2.563445e+000,1.000000e+000,0.000000e+000,5.906697e+000,2.563445e+000
16529292929.2929,5.898663e-001,4.372125e-001,5.882638e+000,2.533945e+000,1.000000e+000,0.000000e+000,5.882638e+000,2.533945e+000
16585858585.8586,5.858999e-001,4.358640e-001,5.895595e+000,2.549875e+000,1.000000e+000,0.000000e+000,5.895595e+000,2.549875e+000
16642424242.4242,5.890039e-001,4.388626e-001,5.876925e+000,2.523440e+000,1.000000e+000,0.000000e+000,5.876925e+000,2.523440e+000
16698989898.9899,5.831689e-001,4.369661e-001,5.904921e+000,2.572358e+000,1.000000e+000,0.000000e+000,5.904921e+000,2.572358e+000
16755555555.5556,5.838297e-001,4.388060e-001,5.860703e+000,2.533498e+000,1.000000e+000,0.000000e+000,5.860703e+000,2.533498e+000
16812121212.1212,5.755449e-001,4.383099e-001,5.877063e+000,2.548346e+000,1.000000e+000,0.000000e+000,5.877063e+000,2.548346e+000
16868686868.6869,5.745010e-001,4.383657e-001,5.846711e+000,2.509771e+000,1.000000e+000,0.000000e+000,5.846711e+000,2.509771e+000
16925252525.2525,5.705968e-001,4.394733e-001,5.883335e+000,2.519625e+000,1.000000e+000,0.000000e+000,5.883335e+000,2.519625e+000
16981818181.8182,5.710142e-001,4.385113e-001,5.871373e+000,2.508700e+000,1.000000e+000,0.000000e+000,5.871373e+000,2.508700e+000
17038383838.3838,5.688370e-001,4.402948e-001,5.871048e+000,2.521438e+000,1.000000e+000,0.000000e+000,5.871048e+000,2.521438e+000
17094949494.9495,5.628876e-001,4.386365e-001,5.851922e+000,2.513551e+000,1.000000e+000,0.000000e+000,5.851922e+000,2.513551e+000
17151515151.5152,5.611223e-001,4.399189e-001,5.824362e+000,2.507587e+000,1.000000e+000,0.000000e+000,5.824362e+000,2.507587e+000
17208080808.0808,5.543706e-001,4.389783e-001,5.837907e+000,2.473889e+000,1.000000e+000,0.000000e+000,5.837907e+000,2.473889e+000
17264646464.6465,5.575381e-001,4.398979e-001,5.809139e+000,2.475559e+000,1.000000e+000,0.000000e+000,5.809139e+000,2.475559e+000
17321212121.2121,5.516007e-001,4.395352e-001,5.844409e+000,2.465197e+000,1.000000e+000,0.000000e+000,5.844409e+000,2.465197e+000
17377777777.7778,5.537466e-001,4.394268e-001,5.784262e+000,2.488821e+000,1.000000e+000,0.000000e+000,5.784262e+000,2.488821e+000
17434343434.3434,5.463899e-001,4.396533e-001,5.797704e+000,2.476285e+000,1.000000e+000,0.000000e+000,5.797704e+000,2.476285e+000
17490909090.9091,5.461120e-001,4.388866e-001,5.731260e+000,2.473067e+000,1.000000e+000,0.000000e+000,5.731260e+000,2.473067e+000
17547474747.4747,5.421994e-001,4.399419e-001,5.747030e+000,2.460846e+000,1.000000e+000,0.000000e+000,5.747030e+000,2.460846e+000
17604040404.0404,5.408610e-001,4.388645e-001,5.728285e+000,2.452327e+000,1.000000e+000,0.000000e+000,5.728285e+000,2.452327e+000
17660606060.6061,5.403750e-001,4.408361e-001,5.728803e+000,2.462353e+000,1.000000e+000,0.000000e+000,5.728803e+000,2.462353e+000
17717171717.1717,5.367355e-001,4.390585e-001,5.720323e+000,2.465570e+000,1.000000e+000,0.000000e+000,5.720323e+000,2.465570e+000
17773737373.7374,5.372620e-001,4.411547e-001,5.669478e+000,2.482618e+000,1.000000e+000,0.000000e+000,5.669478e+000,2.482618e+000
17830303030.3030,5.304147e-001,4.402755e-001,5.679124e+000,2.468715e+000,1.000000e+000,0.000000e+000,5.679124e+000,2.468715e+000
17886868686.8687,5.309133e-001,4.416015e-001,5.646115e+000,2.461941e+000,1.000000e+000,0.000000e+000,5.646115e+000,2.461941e+000
17943434343.4343,5.257998e-001,4.424606e-001,5.664899e+000,2.450251e+000,1.000000e+000,0.000000e+000,5.664899e+000,2.450251e+000
18000000000.0000,5.254536e-001,4.412294e-001,5.662653e+000,2.466014e+000,1.000000e+000,0.000000e+000,5.662653e+000,2.466014e+000

File: singleLayerData/1%/ABS/1%-ABS-2.8mm-C.csv
Transmission Line And Free Space Method 18.0.18011201
Keysight Technologies,N5232B,MY57181309,A.13.20.12

Ch 1
Ports:, 1 & 2
Measurement Model:, Reflection/Transmission Epsilon Precision
Sample Holder Type:, Waveguide
Cutoff Frequency:, 9.487103 GHz
Sample Holder Length:, 6.500000 mm
Distance to Sample:, 0.000000 mm
Sample Thickness:, 2.800000 mm
IFBW:, 300.000000 Hz
Power:, 0.000000 dBm
Date:,"Tuesday, September 19, 2023 16:11:43"
frequency(Hz),Tr 2  S11(LinM),Tr 3  S21(LinM),Tr 1  Data(e'),Tr 4  Data(e''),Tr 5  Data(u'),Tr 6  Data(u''),Tr 7  Data(e'),Tr 8  Data(e'')
12400000000.0000,7.184880e-001,3.627780e-001,5.222469e+000,3.647500e+000,1.000000e+000,0.000000e+000,5.222469e+000,3.647500e+000
12456565656.5657,7.129387e-001,3.661378e-001,5.313435e+000,3.650028e+000,1.000000e+000,0.000000e+000,5.313435e+000,3.650028e+000
12513131313.1313,7.164349e-001,3.677197e-001,5.435963e+000,3.547287e+000,1.000000e+000,0.000000e+000,5.435963e+000,3.547287e+000
12569696969.6970,7.111831e-001,3.702761e-001,5.503331e+000,3.581886e+000,1.000000e+000,0.000000e+000,5.503331e+000,3.581886e+000
12626262626.2626,7.147301e-001,3.708217e-001,5.616719e+000,3.504168e+000,1.000000e+000,0.000000e+000,5.616719e+000,3.504168e+000
12682828282.8283,7.117215e-001,3.743125e-001,5.679438e+000,3.524121e+000,1.000000e+000,0.000000e+000,5.679438e+000,3.524121e+000
12739393939.3939,7.132863e-001,3.750321e-001,5.786181e+000,3.449817e+000,1.000000e+000,0.000000e+000,5.786181e+000,3.449817e+000
12795959595.9596,7.111784e-001,3.783416e-001,5.859491e+000,3.461770e+000,1.000000e+000,0.000000e+000,5.859491e+000,3.461770e+000
12852525252.5253,7.106987e-001,3.800114e-001,5.970618e+000,3.384506e+000,1.000000e+000,0.000000e+000,5.970618e+000,3.384506e+000
12909090909.0909,7.095361e-001,3.816059e-001,6.037791e+000,3.465840e+000,1.000000e+000,0.000000e+000,6.037791e+000,3.465840e+000
12965656565.6566,7.080931e-001,3.835378e-001,6.124592e+000,3.397592e+000,1.000000e+000,0.000000e+000,6.124592e+000,3.397592e+000
13022222222.2222,7.085064e-001,3.847347e-001,6.154771e+000,3.435747e+000,1.000000e+000,0.000000e+000,6.154771e+000,3.435747e+000
13078787878.7879,7.065669e-001,3.876524e-001,6.296287e+000,3.393044e+000,1.000000e+000,0.000000e+000,6.296287e+000,3.393044e+000
13135353535.3535,7.053626e-001,3.887255e-001,6.305264e+000,3.414199e+000,1.000000e+000,0.000000e+000,6.305264e+000,3.414199e+000
13191919191.9192,7.027393e-001,3.899639e-001,6.468752e+000,3.449956e+000,1.000000e+000,0.000000e+000,6.468752e+000,3.449956e+000
13248484848.4848,7.002012e-001,3.909974e-001,6.399993e+000,3.446295e+000,1.000000e+000,0.000000e+000,6.399993e+000,3.446295e+000
13305050505.0505,6.961951e-001,3.924943e-001,6.539381e+000,3.502587e+000,1.000000e+000,0.000000e+000,6.539381e+000,3.502587e+000
13361616161.6162,6.938225e-001,3.937700e-001,6.550959e+000,3.446983e+000,1.000000e+000,0.000000e+000,6.550959e+000,3.446983e+000
13418181818.1818,6.916809e-001,3.951570e-001,6.681726e+000,3.474126e+000,1.000000e+000,0.000000e+000,6.681726e+000,3.474126e+000
13474747474.7475,6.874509e-001,3.944527e-001,6.738560e+000,3.524304e+000,1.000000e+000,0.000000e+000,6.738560e+000,3.524304e+000
13531313131.3131,6.864048e-001,3.963679e-001,6.824083e+000,3.527734e+000,1.000000e+000,0.000000e+000,6.824083e+000,3.527734e+000
13587878787.8788,6.799826e-001,3.951580e-001,6.827132e+000,3.598470e+000,1.000000e+000,0.000000e+000,6.827132e+000,3.598470e+000
13644444444.4444,6.786779e-001,3.974131e-001,6.842402e+000,3.517399e+000,1.000000e+000,0.000000e+000,6.842402e+000,3.517399e+000
13701010101.0101,6.732294e-001,3.970966e-001,6.890016e+000,3.528080e+000,1.000000e+000,0.000000e+000,6.890016e+000,3.528080e+000
13757575757.5758,6.726221e-001,3.976360e-001,6.998843e+000,3.490742e+000,1.000000e+000,0.000000e+000,6.998843e+000,3.490742e+000
13814141414.1414,6.696028e-001,3.983469e-001,7.002876e+000,3.526239e+000,1.000000e+000,0.000000e+000,7.002876e+000,3.526239e+000
13870707070.7071,6.673818e-001,3.968656e-001,7.088055e+000,3.566587e+000,1.000000e+000,0.000000e+000,7.088055e+000,3.566587e+000
13927272727.2727,6.640104e-001,3.993934e-001,6.961953e+000,3.544117e+000,1.000000e+000,0.000000e+000,6.961953e+000,3.544117e+000
13983838383.8384,6.576938e-001,3.981269e-001,6.996745e+000,3.547382e+000,1.000000e+000,0.000000e+000,6.996745e+000,3.547382e+000
14040404040.4040,6.557264e-001,4.004566e-001,6.932966e+000,3.458949e+000,1.000000e+000,0.000000e+000,6.932966e+000,3.458949e+000
14096969696.9697,6.522603e-001,3.995394e-001,7.072875e+000,3.464977e+000,1.000000e+000,0.000000e+000,7.072875e+000,3.464977e+000
14153535353.5354,6.532725e-001,4.001660e-001,6.993565e+000,3.480494e+000,1.000000e+000,0.000000e+000,6.993565e+000,3.480494e+000
14210101010.1010,6.465870e-001,4.023587e-001,7.047526e+000,3.551670e+000,1.000000e+000,0.000000e+000,7.047526e+000,3.551670e+000
14266666666.6667,6.449179e-001,4.007489e-001,6.920716e+000,3.545129e+000,1.000000e+000,0.000000e+000,6.920716e+000,3.545129e+000
14323232323.2323,6.364234e-001,4.046793e-001,6.943240e+000,3.498329e+000,1.000000e+000,0.000000e+000,6.943240e+000,3.498329e+000
14379797979.7980,6.341926e-001,4.018060e-001,6.913642e+000,3.474561e+000,1.000000e+000,0.000000e+000,6.913642e+000,3.474561e+000
14436363636.3636,6.289625e-001,4.060391e-001,7.003108e+000,3.502739e+000,1.000000e+000,0.000000e+000,7.003108e+000,3.502739e+000
14492929292.9293,6.298866e-001,4.036287e-001,7.015126e+000,3.522927e+000,1.000000e+000,0.000000e+000,7.015126e+000,3.522927e+000
14549494949.4949,6.227784e-001,4.076225e-001,6.957644e+000,3.632783e+000,1.000000e+000,0.000000e+000,6.957644e+000,3.632783e+000
14606060606.0606,6.173377e-001,4.077972e-001,7.025369e+000,3.555037e+000,1.000000e+000,0.000000e+000,7.025369e+000,3.555037e+000
14662626262.6263,6.103587e-001,4.088313e-001,6.843419e+000,3.616862e+000,1.000000e+000,0.000000e+000,6.843419e+000,3.616862e+000
14719191919.1919,6.033252e-001,4.098198e-001,7.037053e+000,3.536702e+000,1.000000e+000,0.000000e+000,7.037053e+000,3.536702e+000
14775757575.7576,6.018187e-001,4.095436e-001,6.891073e+000,3.618394e+000,1.000000e+000,0.000000e+000,6.891073e+000,3.618394e+000
14832323232.3232,5.957887e-001,4.115890e-001,7.050144e+000,3.557895e+000,1.000000e+000,0.000000e+000,7.050144e+000,3.557895e+000
14888888888.8889,5.927211e-001,4.102646e-001,6.875427e+000,3.708337e+000,1.000000e+000,0.000000e+000,6.875427e+000,3.708337e+000
14945454545.4545,5.794972e-001,4.122951e-001,6.971067e+000,3.663078e+000,1.000000e+000,0.000000e+000,6.971067e+000,3.663078e+000
15002020202.0202,5.770328e-001,4.099792e-001,6.862726e+000,3.670245e+000,1.000000e+000,0.000000e+000,6.862726e+000,3.670245e+000
15058585858.5859,5.656823e-001,4.116123e-001,6.868908e+000,3.663215e+000,1.000000e+000,0.000000e+000,6.868908e+000,3.663215e+000
15115151515.1515,5.657790e-001,4.074848e-001,6.879519e+000,3.699850e+000,1.000000e+000,0.000000e+000,6.879519e+000,3.699850e+000
15171717171.7172,5.577886e-001,4.099840e-001,6.799981e+000,3.798450e+000,1.000000e+000,0.000000e+000,6.799981e+000,3.798450e+000
15228282828.2828,5.574406e-001,4.086329e-001,6.754787e+000,3.781821e+000,1.000000e+000,0.000000e+000,6.754787e+000,3.781821e+000
15284848484.8485,5.513444e-001,4.110057e-001,6.556817e+000,3.837998e+000,1.000000e+000,0.000000e+000,6.556817e+000,3.837998e+000
15341414141.4141,5.521071e-001,4.102875e-001,6.487576e+000,3.754811e+000,1.000000e+000,0.000000e+000,6.487576e+000,3.754811e+000
15397979797.9798,5.533404e-001,4.119621e-001,6.368317e+000,3.731386e+000,1.000000e+000,0.000000e+000,6.368317e+000,3.731386e+000
15454545454.5455,5.569802e-001,4.146667e-001,6.315827e+000,3.602639e+000,1.000000e+000,0.000000e+000,6.315827e+000,3.602639e+000
15511111111.1111,5.618191e-001,4.163544e-001,6.254055e+000,3.611450e+000,1.000000e+000,0.000000e+000,6.254055e+000,3.611450e+000
15567676767.6768,5.638428e-001,4.208417e-001,6.225591e+000,3.479694e+000,1.000000e+000,0.000000e+000,6.225591e+000,3.479694e+000
15624242424.2424,5.676406e-001,4.193163e-001,6.163622e+000,3.497958e+000,1.000000e+000,0.000000e+000,6.163622e+000,3.497958e+000
15680808080.8081,5.654605e-001,4.232045e-001,6.139914e+000,3.367978e+000,1.000000e+000,0.000000e+000,6.139914e+000,3.367978e+000
15737373737.3737,5.710723e-001,4.238833e-001,6.101259e+000,3.338380e+000,1.000000e+000,0.000000e+000,6.101259e+000,3.338380e+000
15793939393.9394,5.695534e-001,4.276888e-001,6.159400e+000,3.229932e+000,1.000000e+000,0.000000e+000,6.159400e+000,3.229932e+000
15850505050.5051,5.730172e-001,4.281286e-001,6.148979e+000,3.241241e+000,1.000000e+000,0.000000e+000,6.148979e+000,3.241241e+000
15907070707.0707,5.702226e-001,4.296143e-001,6.180098e+000,3.191489e+000,1.000000e+000,0.000000e+000,6.180098e+000,3.191489e+000
15963636363.6364,5.707711e-001,4.292800e-001,6.160399e+000,3.200167e+000,1.000000e+000,0.000000e+000,6.160399e+000,3.200167e+000
16020202020.2020,5.692203e-001,4.315090e-001,6.148824e+000,3.127432e+000,1.000000e+000,0.000000e+000,6.148824e+000,3.127432e+000
16076767676.7677,5.683243e-001,4.323920e-001,6.167190e+000,3.114640e+000,1.000000e+000,0.000000e+000,6.167190e+000,3.114640e+000
16133333333.3333,5.687225e-001,4.342340e-001,6.173532e+000,3.056838e+000,1.000000e+000,0.000000e+000,6.173532e+000,3.056838e+000
16189898989.8990,5.651690e-001,4.331318e-001,6.208366e+000,3.081020e+000,1.000000e+000,0.000000e+000,6.208366e+000,3.081020e+000
16246464646.4646,5.655158e-001,4.339870e-001,6.191375e+000,3.050369e+000,1.000000e+000,0.000000e+000,6.191375e+000,3.050369e+000
16303030303.0303,5.632235e-001,4.343691e-001,6.196850e+000,3.043395e+000,1.000000e+000,0.000000e+000,6.196850e+000,3.043395e+000
16359595959.5960,5.629610e-001,4.346470e-001,6.219385e+000,3.021937e+000,1.000000e+000,0.000000e+000,6.219385e+000,3.021937e+000
16416161616.1616,5.621245e-001,4.359950e-001,6.203190e+000,3.012356e+000,1.000000e+000,0.000000e+000,6.203190e+000,3.012356e+000
16472727272.7273,5.580336e-001,4.348595e-001,6.224332e+000,3.012179e+000,1.000000e+000,0.000000e+000,6.224332e+000,3.012179e+000
16529292929.2929,5.575905e-001,4.366967e-001,6.199366e+000,2.970502e+000,1.000000e+000,0.000000e+000,6.199366e+000,2.970502e+000
16585858585.8586,5.535744e-001,4.353703e-001,6.232774e+000,2.981004e+000,1.000000e+000,0.000000e+000,6.232774e+000,2.981004e+000
16642424242.4242,5.573688e-001,4.379420e-001,6.210059e+000,2.943307e+000,1.000000e+000,0.000000e+000,6.210059e+000,2.943307e+000
16698989898.9899,5.519581e-001,4.363974e-001,6.265914e+000,2.981402e+000,1.000000e+000,0.000000e+000,6.265914e+000,2.981402e+000
16755555555.5556,5.528004e-001,4.374291e-001,6.214709e+000,2.938143e+000,1.000000e+000,0.000000e+000,6.214709e+000,2.938143e+000
16812121212.1212,5.454592e-001,4.371879e-001,6.249429e+000,2.948589e+000,1.000000e+000,0.000000e+000,6.249429e+000,2.948589e+000
16868686868.6869,5.440331e-001,4.367115e-001,6.211612e+000,2.899733e+000,1.000000e+000,0.000000e+000,6.211612e+000,2.899733e+000
16925252525.2525,5.415090e-001,4.380320e-001,6.260830e+000,2.900616e+000,1.000000e+000,0.000000e+000,6.260830e+000,2.900616e+000
16981818181.8182,5.409538e-001,4.366888e-001,6.251488e+000,2.874109e+000,1.000000e+000,0.000000e+000,6.251488e+000,2.874109e+000
17038383838.3838,5.401890e-001,4.379664e-001,6.258695e+000,2.889851e+000,1.000000e+000,0.000000e+000,6.258695e+000,2.889851e+000
17094949494.9495,5.329141e-001,4.367002e-001,6.247973e+000,2.869196e+000,1.000000e+000,0.000000e+000,6.247973e+000,2.869196e+000
17151515151.5152,5.326594e-001,4.370857e-001,6.226708e+000,2.870602e+000,1.000000e+000,0.000000e+000,6.226708e+000,2.870602e+000
17208080808.0808,5.248136e-001,4.367165e-001,6.242988e+000,2.821392e+000,1.000000e+000,0.000000e+000,6.242988e+000,2.821392e+000
17264646464.6465,5.291345e-001,4.366217e-001,6.218576e+000,2.829326e+000,1.000000e+000,0.000000e+000,6.218576e+000,2.829326e+000
17321212121.2121,5.222878e-001,4.370743e-001,6.259782e+000,2.798935e+000,1.000000e+000,0.000000e+000,6.259782e+000,2.798935e+000
17377777777.7778,5.253337e-001,4.361014e-001,6.210138e+000,2.831982e+000,1.000000e+000,0.000000e+000,6.210138e+000,2.831982e+000
17434343434.3434,5.173458e-001,4.367439e-001,6.230714e+000,2.809643e+000,1.000000e+000,0.000000e+000,6.230714e+000,2.809643e+000
17490909090.9091,5.178955e-001,4.354462e-001,6.166245e+000,2.820116e+000,1.000000e+000,0.000000e+000,6.166245e+000,2.820116e+000
17547474747.4747,5.133940e-001,4.363938e-001,6.190113e+000,2.801477e+000,1.000000e+000,0.000000e+000,6.190113e+000,2.801477e+000
17604040404.0404,5.130407e-001,4.352464e-001,6.166010e+000,2.791019e+000,1.000000e+000,0.000000e+000,6.166010e+000,2.791019e+000
17660606060.6061,5.118808e-001,4.363214e-001,6.181407e+000,2.803028e+000,1.000000e+000,0.000000e+000,6.181407e+000,2.803028e+000
17717171717.1717,5.092052e-001,4.347817e-001,6.167847e+000,2.798544e+000,1.000000e+000,0.000000e+000,6.167847e+000,2.798544e+000
17773737373.7374,5.094136e-001,4.357074e-001,6.133126e+000,2.831749e+000,1.000000e+000,0.000000e+000,6.133126e+000,2.831749e+000
17830303030.3030,5.036554e-001,4.352084e-001,6.129884e+000,2.805283e+000,1.000000e+000,0.000000e+000,6.129884e+000,2.805283e+000
17886868686.8687,5.042205e-001,4.358318e-001,6.103069e+000,2.811994e+000,1.000000e+000,0.000000e+000,6.103069e+000,2.811994e+000
17943434343.4343,4.998072e-001,4.371487e-001,6.111033e+000,2.783545e+000,1.000000e+000,0.000000e+000,6.111033e+000,2.783545e+000
18000000000.0000,5.002856e-001,4.354244e-001,6.114588e+000,2.802458e+000,1.000000e+000,0.000000e+000,6.114588e+000,2.802458e+000
